Repository: DariusCatrina/ScientificSearch

# Scientific-Search

This is the repository used for scientific-search project. Code based on Odinson ("https://gh.lum.ai/odinson/") engine.

# Run

From the main repo:

sbt "extra/runMain ai.lum.odinson.extra.ScientificSearcher"

to start the syntactic search interface CLI.

To start the frontend interface, from the main repo:

sbt "frontend/run". Note that you need to copy and setup the article title database to your machine or error will occur.

# Note

Make sure to set the doc, text, index paths in extra/src/main/resources/application.conf to FULL paths in your machine (i.e. /usr/....../scientificsearch/extra/data/PubMed/docs, etc) to avoid empty corpus in the engine. Existing indexed PubMed data available in extra/data/PubMed.

File: extra/data/demo_data/text/Board et al. - Unknown - Advances in Polymer Science-annotated.txt (part 1 of 22)

245
Advances in Polymer Science
Editorial Board:
A. Abe /C1A.-C. Albertsson /C1K. Dus ˇek /C1J. Genzer
W.H. de Jeu /C1S. Kobayashi /C1K.-S. Lee /C1L. Leibler
T.E. Long /C1I. Manners /C1M. Mo ¨ller /C1E.M. Terentjev
M. Vicent /C1B. Voit /C1G. Wegner /C1U. Wiesner
Advances in Polymer Science
Recently Published and Forthcoming Volumes
Synthetic Biodegradable Polymers
Volume Editors: Rieger, B., Ku ¨nkel, A.,
Coates, G.W., Reichardt, R., Dinjus, E.,
Zevaco, T.A.
Vol. 245, 2012
Chitosan for Biomaterials II
Volume Editors: Jayakumar, R.,
Prabaharan, M., Muzzarelli, R.A.A.
Vol. 244, 2011
Chitosan for Biomaterials I
Volume Editors: Jayakumar, R.,Prabaharan, M., Muzzarelli, R.A.A.Vol. 243, 2011
Self Organized Nanostructures
of Amphiphilic Block Copolymers IIVolume Editors: Mu ¨ller, A.H.E., Borisov, O.
Vol. 242, 2011
Self Organized Nanostructures
of Amphiphilic Block Copolymers IVolume Editors: Mu ¨ller, A.H.E., Borisov, O.
Vol. 241, 2011
Bioactive Surfaces
Volume Editors: Bo ¨rner, H.G., Lutz, J.-F.
Vol. 240, 2011
Advanced Rubber Composites
Volume Editor: Heinrich, G.
Vol. 239, 2011
Polymer Thermodynamics
Volume Editors: Enders, S., Wolf, B.A.
Vol. 238, 2011
Enzymatic Polymerisation
Volume Editors: Palmans, A.R.A., Heise, A.
Vol. 237, 2010
High Solid Dispersion
Volume Editor: Cloitre, M.Vol. 236, 2010
Silicon Polymers
Volume Editor: Muzafarov, A.Vol. 235, 2011
Chemical Design of Responsive Microgels
Volume Editors: Pich, A., Richtering, W.
Vol. 234, 2010Hybrid Latex Particles – Preparation
with EmulsionVolume Editors: van Herk, A.M.,
Landfester, K.
Vol. 233, 2010
Biopolymers
Volume Editors: Abe, A., Dus ˇek, K.,
Kobayashi, S.
Vol. 232, 2010
Polymer Materials
Volume Editors: Lee, K.-S., Kobayashi, S.Vol. 231, 2010
Polymer Characterization
Volume Editors: Dus ˇek, K., Joanny, J.-F.
Vol. 230, 2010
Modern Techniques for Nano-
and Microreactors/-reactionsVolume Editor: Caruso, F.Vol. 229, 2010
Complex Macromolecular Systems II
Volume Editors: Mu ¨ller, A.H.E.,
Schmidt, H.-W.
Vol. 228, 2010
Complex Macromolecular Systems I
Volume Editors: Mu ¨ller, A.H.E.,
Schmidt, H.-W.Vol. 227, 2010
Shape-Memory Polymers
Volume Editor: Lendlein, A.Vol. 226, 2010
Polymer Libraries
Volume Editors: Meier, M.A.R.,
Webster, D.C.Vol. 225, 2010
Polymer Membranes/Biomembranes
Volume Editors: Meier, W.P., Knoll, W.
Vol. 224, 2010
Organic Electronics
Volume Editors: Meller, G., Grasser, T.Vol. 223, 2010
Inclusion Polymers
Volume Editor: Wenz, G.
Vol. 222, 2009
Synthetic Biodegradable
Polymers
Volume Editors: Bernhard Rieger
Andreas Ku ¨nkel
Geoffrey W. Coates
Robert ReichardtEckhard Dinjus
Thomas A. Zevaco
With contributions by
M. Amann /C1D.A. Babb /C1E. Borchardt /C1D.J. Darensbourg /C1
S. Dutta /C1B.-H. Huang /C1W.-C. Hung /C1Y. Ichikawa /C1
C. Je´roˆme /C1A. Ku ¨nkel /C1P. Lecomte /C1C.-C. Lin /C1
G.A. Luinstra /C1O. Minge /C1T. Mizukoshi /C1R. Reichardt /C1
B. Rieger /C1K.O. Siegenthaler /C1G. Skupin /C1M. Yamamoto

Editors
Prof. Dr. Dr. h.c. Bernhard Rieger
Technische Universita ¨tM u¨nchen
WACKER-Lehrstuhl fu ¨r
Makromolekulare ChemieMu¨nchen
Germanyrieger@tum.de
Prof. Dr. Geoffrey W. Coates
Department of Chemistry & ChemicalBiology
Cornell University
Baker LaboratoryIthaca, New York
USA
gc39@cornell.edu
Prof. Dr. Eckhard Dinjus
Karlsruher Institut fu ¨r Technologie
Institut fu ¨r Katalyseforschung und
Technologie
Herrmann-von-Helmholtz-Platz 1
76344 Eggenstein
Germanyeckhard.dinjus@kit.eduProf. Dr. Andreas Ku ¨nkel
BASF SEGMT/B - B001
67056 Ludwigshafen a. Rhein
Germanyandreas.kuenkel@basf.com
Dr. Robert Reichardt
BASF SEGMD/P - B00167056 Ludwigshafen a. Rhein
Germany
robert.reichardt@basf.com
Dr. Thomas A. Zevaco
Karlsruher Institut fu ¨r Technologie
Institut fu ¨r Katalyseforschung und
Technologie
Herrmann-von-Helmholtz-Platz 1
76344 EggensteinGermanythomas.zevaco@kit.edu
ISSN 0065-3195 e-ISSN 1436-5030ISBN 978-3-642-27153-3 e-ISBN 978-3-642-27154-0
DOI 10.1007/978-3-642-27154-0
Springer Heidelberg Dordrecht London New York
Library Control Congress Number: 2011943756
#Springer-Verlag Berlin Heidelberg 2012
This work is subject to copyright. All rights are reserved, whether the whole or part of the material is
concerned, speciﬁcally the rights of translation, reprinting, reuse of illustrations, recitation, broadcasting,reproduction on microﬁlm or in any other way, and storage in data banks. Duplication of this publicationor parts thereof is permitted only under the provisions of the German Copyright Law of September 9,
1965, in its current version, and permission for use must always be obtained from Springer. Violations
are liable to prosecution under the German Copyright Law.
The use of general descriptive names, registered names, trademarks, etc. in this publication does not
imply, even in the absence of a speciﬁc statement, that such names are exempt from the relevantprotective laws and regulations and therefore free for general use.
Printed on acid-free paper
Springer is part of Springer Science+Business Media (www.springer.com)
Volume Editors
Prof. Dr. Dr. h.c. Bernhard Rieger
Technische Universita ¨tM u¨nchen
WACKER-Lehrstuhl fu ¨r
Makromolekulare Chemie
Mu¨nchen
Germany
rieger@tum.de
Prof. Dr. Geoffrey W. Coates
Department of Chemistry & Chemical
Biology
Cornell UniversityBaker Laboratory
Ithaca, New York
USAgc39@cornell.edu
Prof. Dr. Eckhard Dinjus
Karlsruher Institut fu ¨r Technologie
Institut fu ¨r Katalyseforschung und
Technologie
Herrmann-von-Helmholtz-Platz 1
76344 EggensteinGermanyeckhard.dinjus@kit.eduProf. Dr. Andreas Ku ¨nkel
BASF SE
GMT/B - B001
67056 Ludwigshafen a. Rhein
Germany
andreas.kuenkel@basf.com
Dr. Robert Reichardt
BASF SEGMD/P - B001
67056 Ludwigshafen a. Rhein
Germanyrobert.reichardt@basf.com
Dr. Thomas A. Zevaco
Karlsruher Institut fu ¨r Technologie
Institut fu ¨r Katalyseforschung und
TechnologieHerrmann-von-Helmholtz-Platz 176344 EggensteinGermany
thomas.zevaco@kit.edu
Editorial Board
Prof. Akihiro Abe
Professor Emeritus
Tokyo Institute of Technology
6-27-12 Hiyoshi-Honcho, Kohoku-ku
Yokohama 223-0062, Japan
aabe34@xc4.so-net.ne.jp
Prof. A.-C. Albertsson
Department of Polymer Technology
The Royal Institute of Technology10044 Stockholm, Swedenaila@polymer.kth.se
Prof. Karel Dus ˇek
Institute of Macromolecular Chemistry
Czech Academy of Sciencesof the Czech Republic
Heyrovsky ´Sq. 2
16206 Prague 6, Czech Republic
dusek@imc.cas.czProf. Jan Genzer
Department of Chemical &
Biomolecular Engineering
North Carolina State University911 Partners Way
27695-7905 Raleigh, North Carolina, USA
Prof. Wim H. de Jeu
DWI an der RWTH Aachen eV
Pauwelsstraße 8
D-52056 Aachen, Germany
dejeu@dwi.rwth-aachen.de
Prof. Shiro Kobayashi
R & D Center for Bio-based Materials
Kyoto Institute of Technology
Matsugasaki, Sakyo-kuKyoto 606-8585, Japankobayash@kit.ac.jp
Prof. Kwang-Sup Lee
Department of Advanced Materials
Hannam University
561-6 Jeonmin-DongYuseong-Gu 305-811Daejeon, South Korea
kslee@hnu.kr
Prof. L. Leibler
Matie `re Molle et Chimie
Ecole Supe ´rieure de Physique
et Chimie Industrielles (ESPCI)
10 rue Vauquelin75231 Paris Cedex 05, France
ludwik.leibler@espci.fr
Prof. Timothy E. Long
Department of Chemistry
and Research InstituteVirginia Tech
2110 Hahn Hall (0344)
Blacksburg, VA 24061, USAtelong@vt.edu
Prof. Ian Manners
School of Chemistry
University of Bristol
Cantock’s CloseBS8 1TS Bristol, UK
ian.manners@bristol.ac.uk
Prof. Martin Mo ¨ller
Deutsches Wollforschungsinstitut
an der RWTH Aachen e.V.Pauwelsstraße 8
52056 Aachen, Germany
moeller@dwi.rwth-aachen.deProf. E.M. Terentjev
Cavendish Laboratory
Madingley Road
Cambridge CB 3 OHE, UKemt1000@cam.ac.uk
Prof. Maria Jesus Vicent
Centro de Investigacion Principe Felipe
Medicinal Chemistry Unit
Polymer Therapeutics LaboratoryAv. Autopista del Saler, 16
46012 Valencia, Spain
mjvicent@cipf.es
Prof. Brigitte Voit
Leibniz-Institut fu ¨r Polymerforschung
Dresden
Hohe Straße 6
01069 Dresden, Germanyvoit@ipfdd.de
Prof. Gerhard Wegner
Max-Planck-Institut
fu¨r Polymerforschung
Ackermannweg 10
55128 Mainz, Germany
wegner@mpip-mainz.mpg.de
Prof. Ulrich Wiesner
Materials Science & Engineering
Cornell University
329 Bard Hall
Ithaca, NY 14853, USAubw1@cornell.eduvi Editorial Board
Advances in Polymer Sciences
Also Available Electronically
Advances in Polymer Sciences is included in Springer’s eBook package Chemistry
and Materials Science . If a library does not opt for the whole package the book
series may be bought on a subscription basis. Also, all back volumes are available
electronically.
For all customers who have a standing order to the print version of Advances
in Polymer Sciences , we offer free access to the electronic volumes of the Series
published in the current year via SpringerLink.
If you do not have access, you can still view the table of contents of each volume
and the abstract of each article by going to the SpringerLink homepage, clicking
on “Browse by Online Libraries”, then “Chemical Sciences”, and ﬁnally chooseAdvances in Polymer Science.
You will ﬁnd information about the– Editorial Board
– Aims and Scope– Instructions for Authors– Sample Contribution
at springer.com using the search function by typing in Advances in Polymer
Sciences .
Color ﬁgures are published in full color in the electronic version on SpringerLink.
vii
Aims and Scope
The series presents critical reviews of the present and future trends in polymer and
biopolymer science including chemistry, physical chemistry, physics and materialscience. It is addressed to all scientists at universities and in industry who wish to keepabreast of advances in the topics covered.
Review articles for the topical volumes are invited by the volume editors. As a
rule, single contributions are also specially commissioned. The editors and pub-
lishers will, however, always be pleased to receive suggestions and supplementaryinformation. Papers are accepted for Advances in Polymer Science in English.
In references Advances in Polymer Sciences is abbreviated as Adv Polym Sci and
is cited as a journal.
Special volumes are edited by well known guest editors who invite reputed authors for
the review articles in their volumes.
Impact Factor in 2010: 6.723; Section “Polymer Science”: Rank 3 of 79viii Advances in Polymer Sciences Also Available Electronically
Preface
The majority of the polymers in use today have been developed within the last 60
years. A large proportion of these are synthetic products, which basically meansthat they are prepared from simple technical monomers. Their principal advantagesare light weight, high impact and tensile strengths, resistance to corrosion, saltwater and most chemicals, as well as suitability for use over a wide range of
temperatures. The various possibilities to ﬁne-tune their properties for plentiful
applications have resulted in continuously growing polymer production of thelast years.
Besides some smaller applications as materials for electronics or automotives,
polymers are mainly used in construction (21%) and as packaging materials (38%).The latter is a comparably short-term application which causes a disposal problemdue to the longevity and undeﬁned environmental fate of the materials. For thisreason, waste management of polymers is of high interest. Waste disposal sites only
shift the problem and cause new environmental concerns [1]. Accordingly, admin-
istrations generate new regulations in order to avoid such environmental pollution.For example, the European Union has restricted the amount of polymeric materialsdesignated to landﬁll. Each member state has to reduce 65% of this volume of wasteby July 2016 and ﬁnd alternative recovery methods [2]. Recycling of polymericproducts, however, is extremely cost-intensive [3] and is hindered by the useof non-mono-material products [4]. Utilization of the high intrinsic fuel valueby waste combustion does not solve the problem due to pollutant emissions and
residues that need to be disposed of as hazardous waste [5]. Therefore, one elegant
way to deal with this problem is the use of biodegradable representatives especiallyin short-term applications such as packaging, foils, and utilities in agriculture.
Biodegradable polymers are macromolecules mainly derived from renewable
sources, which can be enzymatically or hydrolytically degraded into low molecularparts. These parts can be reabsorbed by microorganisms, which ideally convert
them to CO
2and water heading to an environmentally closed circular ﬂow economy
between growing of nutrients, production, utilization, and material recycling
(Fig. 1).
ix
In the recent years, new markets have arisen for biodegradable polymers such
as poly(butylene adipate-terephthalate), poly(lactide), poly(butylenesuccinate), or
poly(3-hydroxybutyrate) and poly(carbonates). They constitute a new class of“green polymers” with wide application potential for packaging, clothing, carpets,applications in automotive engineering, foils, and utilities in agriculture.
Herein we present the latest results and developments in this ﬁeld. In our
opinion, current trends are promoted by both academic research and industrial
developments. Therefore, we decided to present a combination of both perspectives
within this volume.
Fig. 1 Life cycle model of biorenewable polymers according to European Bioplastics [6]x Preface
We are glad to have Prof. Darensbourg summarizing new efforts of the copoly-
merization of epoxides with carbon dioxide. Prof. Luinstra, formerly BASF SE,
gives additional information about properties and potential application of the
resulting copolymers. Prof. Rieger presents latest advances of catalytic pathways
towards poly(hydroxybutyrate), giving an overview on three possibilities to design
materials with deﬁned properties. Closely related are two articles of Prof. Lecomteand Prof. Lin about recent developments in the ring-opening polymerization offurther lactones and lactides or glycolides, respectively.
Chemical Industries are represented by BASF SE, Showa Denko, WACKER and
DOW Chemicals, who are best qualiﬁed to present challenges and requirements ofbiodegradable polymers on an industrial scale. Information on mineral oil-based
polyesters, poly(vinylalcohol), poly(butylenesuccinate), and new developments in
the ﬁeld of poly(urethanes) from renewable sources can be found within thisvolume.
We thank all the authors for their contributions.
Bernhard Rieger, Geoffrey Coates and Andreas Ku ¨nkel
The Editors
Robert Reichardt, Eckhard Dinjus and Thomas Zevaco
Supplementary Co-Editors
References
1. Doi Y, Fokuta K (eds) (1994) Biodegradable plastics and polymers. Elsevier, Amsterdam
2. L182 R, 1999/31/EC (16. Juli 1999) Ofﬁcial J Eur Commun:42
3. Grigat E, Littek W, Schulz-Schlitte W (1997) Kunststoffe 87:628
4. Lindner C (2004) Produktions- und Verbrauchsdaten fu ¨r Kunststoffe in Deutschland unter
Einbeziehung der Verwertung 2003. CONSULTIC Marketing Industrieberatung GmbH
5. Falbe J, Regnitz M (1995) Ro ¨mpp Chemielexikon 9. Auﬂage, Stuttgart
6. European Bioplastics (Berlin) www.european-bioplastics.orgPreface xi
.
Contents
Salen Metal Complexes as Catalysts for the Synthesis of Polycarbonates
from Cyclic Ethers and Carbon Dioxide ..................................... 1
Donald J. Darensbourg
Material Properties of Poly(Propylene Carbonates) ....................... 29
Gerrit. A. Luinstra and Endres BorchardtPoly(3-Hydroxybutyrate) from Carbon Monoxide ......................... 49
Robert Reichardt and Bernhard RiegerEcoﬂex
1and Ecovio1: Biodegradable, Performance-Enabling
Plastics ......................................................................... 91
K.O. Siegenthaler, A. Ku ¨nkel, G. Skupin, and M. Yamamoto
Biodegradability of Poly(vinyl acetate) and Related Polymers ........... 137
Manfred Amann and Oliver MingeRecent Developments in Ring-Opening Polymerization of Lactones .... 173
Philippe Lecomte and Christine Je ´roˆme
Recent Developments in Metal-Catalyzed Ring-Opening
Polymerization of Lactides and Glycolides: Preparationof Polylactides, Polyglycolide, and Poly(lactide- co-glycolide) ............ 219
Saikat Dutta, Wen-Chou Hung, Bor-Hunn Huang, and Chu-Chieh Lin
Bionolle (Polybutylenesuccinate) ............................................ 285
Yasushi Ichikawa and Tatsuya Mizukoshi
Polyurethanes from Renewable Resources ................................. 315
David A. BabbIndex .......................................................................... 361
xiii
.
Adv Polym Sci (2012) 245: 1–28
DOI: 10.1007/12_2011_135
#Springer-Verlag Berlin Heidelberg 2011
Published online: 15 July 2011
Salen Metal Complexes as Catalysts for the
Synthesis of Polycarbonates from Cyclic Ethersand Carbon Dioxide
Donald J. Darensbourg
Abstract This chapter focuses on well-deﬁned metal complexes that serve as
homogeneous catalysts for the producti on of polycarbonates from epoxides or
oxetanes and carbon dioxide. Emphasis is placed on the use of salen metalcomplexes, mainly derived from the transition metals chromium and cobalt, inthe presence of onium salts as catalys ts for the coupling of carbon dioxide with
these cyclic ethers. Special considerations are given to the mechanistic pathwaysinvolved in these processes for the pr oduction of these important polymeric
materials.
Keywords Carbon dioxide /C1Copolymerization /C1Epoxides /C1Metal catalysts /C1
Oxetanes /C1Polycarbonates /C1Schiff-base ligands
Contents
1 Introduction ................................................................................... 2
2 Background Principles ....................................................................... 3
2.1 Initiation and Propagation Steps .. ..................................................... 3
2.2 Ring-Opening Processes ............................................................... 4
2.3 Polymer Chain Growth Versus Cyclic Carbonate Production . ....................... 5
2.4 Formation of Ether Linkages .......................................................... 52.5 Stereoselective Reactions .............................................................. 5
2.6 Molecular Weights and Polydispersities . ............................................. 8
3 Coordination Geometries of Schiff-Base Metal Complexes ................................ 9
4 Recent Studies of (Salen)MX-Catalyzed Copolymerization
Processes . .................................................................................... 11
5 Summary ...................................................................................... 25
References ........................................................................................ 25
D.J. Darensbourg
Department of Chemistry, Texas A&M University, College Station, TX 77843, USAe-mail: djdarens@mail.chem.tamu.edu
1 Introduction
Carbon dioxide is a widely available, inexpensive, and renewable resource. Hence,
its utilization as a source of chemical carbon or as a solvent in chemical synthesiscan lead to less of an impact on the environment than alternative processes. The
preparation of aliphatic polycarbonates via the coupling of epoxides or oxetanes
with CO
2illustrates processes where carbon dioxide can serve in both capacities,
i.e., as a monomer and as a solvent. The reactions represented in (1) and (2) are twoof the most well-studied instances of using carbon dioxide in chemical synthesis ofpolymeric materials, and represent environmentally benign routes to these biode-gradable polymers. We and others have comprehensively reviewed this importantarea of chemistry fairly recently. Nevertheless, because of the intense interest andactivity in this discipline, regular updates are warranted.
O
+cat.O O
On
Poly(cyclohexene carbonate)CO2 (1)
O
+cat.O O
On
Poly(trimethylene carbonate)CO2
(2)
Prior to examining recent ﬁndings with regard to catalyst design and activity, with
special focus on the mechanistic information gleamed from these results, it is worthreviewing some of the fundamental aspects of this copolymerization process.
Although the ﬁrst report of the coupling of ethylene oxide and carbon dioxide to
produce a polycarbonate with numerous ether linkages is contained in a patent byStevens in 1966 [ 1], it was not until the publication by Inoue and coworkers in 1969
that the process was shown to be a viable route to polycarbonates with a high CO
2
content [ 2,3]. These researchers described the ﬁrst metal-catalyzed copolymerization
of epoxides and carbon dioxide utilizing a heterogeneous catalyst derived from a 1:1mixture of diethylzinc and H
2O. Subsequent studies by Kuran and coworkers
employed closely related zinc complexes, which exhibited a slight improvement
over Inoue’s system [ 4]. Soga and coworkers later reported zinc compounds based
on dicarboxylate ligands, which served as copolymerization catalysts for epoxidesand CO
2and which displayed signiﬁcantly enhanced performances over the earlier
heterogeneous zinc catalyst [ 5]. Nevertheless, these heterogeneous catalyst systems
required very high catalyst loadings and generally provided copolymers with broadmolecular weight distributions.2 D.J. Darensbourg
The scope of this chapter will be to focus on well-deﬁned metal complexes
that serve as homogeneous catalysts for the production of polycarbonates fromepoxides and carbon dioxide. Although there are numerous such well-characterized
metal complexes that catalyze this transformation, we will focus this chapter on
recent contributions involving metal salicylaldimine (salen) and derivatives thereof[6,7]. Some of the alternative catalysts systems are very active and selective for
copolymer production. Most notably among these are the zinc b-diiminates
reported by Coates and coworkers [ 8,9]. These systems have been reviewed in
detail elsewhere [ 10].
2 Background Principles
The coupling of epoxides and carbon dioxide as catalyzed by metal complexes is
generally believed to occur via a coordination-insertion mechanism involvingeither one or two metal centers. The array of reaction processes that are frequentlyassociated with this transformation are indicated below (Schemes 1–4).
2.1 Initiation and Propagation Steps
Scheme 1shows the initiation and propagation steps involved in the coupling of
epoxide and carbon dioxide.
XO
R1R2O
R1R2X +O X
R1 R2
O X
R2 R1orCO2O
CO
OX
R1 R2
O
CO
OX
R2 R1CO2
becomes the new X
for monomer ring-openin
g step.Monomer bindingand activationRegioselectivity
M MM
MM
M
ring-opening
followed by CO2
insertion
Scheme 1 Initiation and propagation steps for copolymerization of epoxides and CO 2Salen Metal Complexes as Catalysts for the Synthesis 3
2.2 Ring-Opening Processes
As indicated in Scheme 2, when R 16¼R2the epoxide ring-opening can occur at
either (regioselective) or both (regioirregular) C–O bonds. In general, for R 1¼H
and R 2¼alkyl group (e.g., propylene oxide) ring opening is favored at the least-
hindered C–O bond. The ring-opening step can take place by intra- or intermolecu-
lar attack by the nucleophile X. The13C NMR spectra in the carbonate region for
regioselective and regioirregular copolymers are illustrated in Fig. 1.X
O
R1R2
O XCO2 The CO2 insertion step can
occur without prior coordination
of CO2 to the metal center.
M
O
R1R2XorM
M
Scheme 2 Epoxide ring-opening processes
O OO O
nO
Oa
a
cb A
BTail-to-tail (TT)
O OO O
nO
Ob
Head-to-tail (HT)
O OO O
nO
Oc
Head-to-Head (HH)
Fig. 113C NMR spectra in the carbonate region in CDCl 3of poly(propylene carbonate):
Aregioselective 94% head-to-tail selective copolymer prepared using a (salan)CrCl catalyst;
Bregioirregular random polymer commercially available from Aldrich Chemicals4 D.J. Darensbourg
2.3 Polymer Chain Growth Versus Cyclic Carbonate Production
During polymer chain growth, a back-biting process can lead to cyclic carbonate
formation. In general, this process is more facile for aliphatic epoxides than foralicyclic epoxides and when the growing polymer chain dissociates from the metalcenter (Scheme 3).
2.4 Formation of Ether Linkages
Consecutive CO 2insertion has not been observed (and is assumed to be thermody-
namically unfavored). However, consecutive epoxide ring opening is common,
particularly for Lewis acidic catalysts like zinc derivatives (Scheme 4).
2.5 Stereoselective Reactions
Although uncommon, a chain-end control mechanism has been demonstrated
to be operative for the formation of syndio-enriched poly(propylene carbonate)O
CO
OO P
or
O O
CO
OPO P+O
O OM
MM
Scheme 3 Two modes of back-biting for cyclic carbonate formation
O O
CO
OP
+OO OO
C
O O P M M
Scheme 4 Formation of ether linkages during the copolymerization of epoxides and CO 2Salen Metal Complexes as Catalysts for the Synthesis 5
generated from racemic propylene oxide and CO 2in the presence of a rac-(salen)
CoX catalyst [ 11]. Similarly, the catalytic synthesis of syndiotactic poly
(cyclohexene carbonate) has been achieved from the copolymerization of cyclo-
hexene oxide and carbon dioxide (3) [ 12].
O
+CO2CatalystO
O OOO
O
n Syndiotactic
Poly(cyclohexene carbonate)
O O
C
OR RO O
S SC
On(3)
However, there are numerous reported instances of stereocontrol by a site-control
mechanism involving chiral metal catalysts. That is, Nozaki and coworkers ﬁrstillustrated the asymmetric alternating copolymerization of cyclohexene oxide andCO
2employing a chiral zinc catalyst derived from an amino alcohol (Fig. 2a)
[13–16]. This was soon followed by studies of Coates and coworkers utilizing
an imine-oxazoline zinc catalyst (Fig. 2b)[17]. Both investigations provided
isotactic poly(cyclohexene carbonate) (Fig. 3) with enantiomeric excess of approx-
imately 70%.
Based on the landmark studies of Jacobsen and coworkers, who employed chiral
(salen)CoX complexes for the asymmetric ring opening and kinetic resolution ofaliphatic epoxides [ 18–20], Lu and coworkers synthesized highly isotactic copoly-
mer from rac-propylene oxide and carbon dioxide (Scheme 5)[21].
N
H
ZnO
EtPhPh
OZnOEt
Ph
PhH
NR1
R3
N
ZnN
NR3
Me3Si SiMe3O
R2ab
Fig. 2 (a,b) Chiral zinc catalysts employed in the synthesi s of isotactically enriched poly(cyclohexene
carbonate)6 D.J. Darensbourg
From the13C NMR spectrum of copolymers produced from cyclohexene oxide
and carbon dioxide it is difﬁcult to assess low levels of asymmetric induction, i.e.,low degrees of desymmetrization in the epoxide ring-opening step. In orderto determine the extent of asymmetric induction it is necessary to hydrolyze the
copolymer leading to the trans -cyclohexane-1,2,-diol and examine the enantiomeric
excess (4) [ 22]. Figure 4shows the
13C NMR spectrum in the carbonate region of
atactic copolymer produced from cyclohexene oxide and CO 2using an achiral
(salen)CrX catalyst.
O O
C
OR R hydrolysis
nHO OH
RR (4)
A very thought-provoking discussion of the possible origin of the asymmetric
induction involving chiral (salen)M catalysts is contained in a recent report by Fujiiand coworkers [ 23]. These researchers clearly establish that the external ligands (L)
of the (salen)MnL
2complexes play a pivotal role in amplifying the chirality in the
trans -cyclohexane-1, 2-diamine backbone in these (salen)metal complexes. This is
achieved by the distorted stepped conformation of the salen ligand (Fig. 5).OO
O OO
O
RR SS
n m
atactic n = m = 0.50
isotactic n > m or m > nFig. 3 Isotactically enriched
poly(cyclohexene carbonate),
n>morm>n. Atactic
when n¼m¼0.50
O O
+C O2(1R, 2R)salen CoX
n-Bu4NX O OO O
OO
n
major unit sequence
isotactic (HT)+O O
+
major minor
H2 salen =N N
OH HOH H
Scheme 5 Kinetic resolution of rac-propylene oxide during its copolymerization with CO 2in the
presence of a chiral (salen)CoX complexSalen Metal Complexes as Catalysts for the Synthesis 7
2.6 Molecular Weights and Polydispersities
Number-average molecular weights ( Mn) of the copolymers are often smaller than
the theoretical value calculated from the copolymer yield and the total molaramount of initiator. Nevertheless, the polydispersity indexes (PDIs) are small,154.5 154.0 153.5 153.0
Chemical Shift (ppm)
Fig. 413C NMR spectrum in carbonate region of poly(cyclohexene carbonate) produced from
cyclohexene oxide and CO 2catalyzed by achiral (salen)CrCl catalyst system. The m-centered
tetrads (isotactic) appear at 153.7 ppm and the r-centered tetrads (syndiotactic) appear at153.1 ppm
Fig. 5 X-ray crystal structure of (salen)Mn(N 3)2complex8 D.J. Darensbourg
indicative of narrow molecular-weight distribution. This suggests that the copoly-
merization process proceeds via an immortal polymerization process where chaintransfer is rapid and reversible (5) [ 24,25].
OM P+H 2O OHM +HO P(chain-transfer reaction by
water contaminant)
(5)
Furthermore, size-exclusion chromatography (SEC) analyses generally reveal a
bimodal distribution of molecular weights of the copolymers. Concomitantly,
MALDI-ToF mass spectral measurements exhibit two sets of peaks corresponding
to copolymer end groups of –OH and –X. For example, utilizing a (salen)CrCl/bis(triphenylphosphine)iminium chloride ([PPN]Cl) catalyst for the copolymerizationof cyclohexene oxide and carbon dioxide, the two copolymers illustrated in Fig. 6
were observed [ 26].
3 Coordination Geometries of Schiff-Base Metal Complexes
Unlike their more rigid tetradentate N 42/C0(i.e., porphyrin or tetramethyltetraa-
zaannulene) metal analogs, (salen)MXL complexes can exist in both trans and
cisoctahedral arrangements depending on the nature of the diimine structure. For
example, Jacobson’s chiral chromium(III) or manganese(III) catalysts with thecyclohexylene diimine backbone have a planar N
2O22/C0geometry, whereas, the
cobalt(III) six-coordinate (salen)Co(2,4-dinitrophenolate) derivative with a propyl-ene diimine backbone has a ciscoordination mode (Fig. 7)[27].
A similar observation is noted for complexes containing partially (salalen) and
completely (salan) saturated nitrogen centers (Fig. 8)[28]. Metal complexes of
these ligands generally exhibit a cis-bconﬁguration and the metal center of these
derivatives is chiral ( DorL) (Fig. 9)[29,30]. Figure 10depicts the structure of a
(salalen)CrCl(H
2O) complex as determined by X-ray analysis.
Of importance, these Schiff base metal complexes that contain ciscoordination
sites allow binding of a substrate (monomer) and the growing polymer chain or cancapture a bidentate substrate (growing carbonate polymer chain). Indeed, the use ofCl O OO
OH
n
H
O OmO
O O OO
OH
nCopolymer 1
Copolymer 2
Fig. 6 Copolymers 1 and 2 obtained from cyclohexene oxide and CO 2catalyzed by (salalen)CrCl/
[PPN]Cl catalyst systemSalen Metal Complexes as Catalysts for the Synthesis 9
N N
R OH
RHO R
R
SalenN N
R OH
RHO R
R
Salenn
n = 0, 1, or 2
Fig. 7 Common salen ligands that can adapt different structures upon binding to metals
N N
R OH
RHO R
R
SalanN N
R OH
RHO R
R
Salalen
Fig. 8 Complete and partially reduced salen ligands, salan, and salalen
MO
N N
X O
LMO
N N
O X
L
Δ-cis-βΛ-cis-βFig. 9 Conﬁguration of salan
or salalen ligands when bound
to metal(III) centers
Fig. 10 X-ray crystal
structure of (salalen)CrCl(H
2O) taken from [ 28]10 D.J. Darensbourg
Cr(III) and Co(III) complexes of these ligand sets have led to extremely signiﬁcant
new ﬁndings in the area of epoxide/CO 2copolymerization reactions (vide infra).
4 Recent Studies of (Salen)MX-Catalyzed Copolymerization
Processes
In general, when copolymerizing aliphatic epoxides (e.g., propylene oxide) and
CO 2, temperatures near ambient are necessary to avoid predominant production of
the corresponding cyclic carbonate. Attendant with this restriction on the reactionconditions is a decrease in the reactivity of catalyst systems for copolymer forma-
tion. As mentioned earlier (see Scheme 3), formation of cyclic carbonates is
enhanced if the growing polymer chain has little interaction with the metal center,that is, when the growing polymer chain is outside the inﬂuence of the metalcatalyst. With this consideration in mind, Nozaki and coworkers have synthesizeda (salen)CoOAc complex containing a piperidinium end-capping arm, as depictedin Scheme 6[31]. Employing this catalyst in the presence of one equivalent of
acetic acid, these researchers were able to control the formation of propylenecarbonate during the copolymerization of propylene oxide and carbon dioxide for
a reaction performed at 60
/C14C. Presumably this was achieved by protonation of the
anionic copolymer chain when it became dissociated from the metal center.
In studies possibly inspired by the results from those of Nozaki, Lee and coworkers
have provided bifunctional cobalt(III)-salen catalysts that are very selective forthe production of copolymer from propylene oxide and CO
2. This was achieved by
attaching quaternary ammonium salts to the salen ligands, which serve to providecationic charge as well as internal anions that serve as initiators (Fig. 11)[32–34].
Employing these catalysts, these researchers were able to produce high molecular
weight copolymers ( M
nup to 300,000) at elevated temperatures, with narrow mole-
cular weight distributions (PDI ¼1.19) and with greater than 97% selectivity for
N N
CoOO–
N N+tBu tBuOAc
AcOCoN
ON–
O
+OAc
N O
O O
P
OHpropylene oxide
CO2HN
P  = polymer chain
Scheme 6 (Salen)CoOAc complex in the presence of HOAc for the selective production of
copolymer from propylene oxide and CO 2Salen Metal Complexes as Catalysts for the Synthesis 11
copolymer production. In addition, this methodology has provided for an excellent
strategy for catalyst removal and recycling (vide infra).
An even more active related catalytic system has recently been reported by Lee’s
group. This (salen)cobalt(III) catalyst containing the salen ligand depicted inFig.12exhibits a highly unusual coordination mode for the normally tetradentate
salen ligand [ 35]. That is, whereas the t-butyl-substituted phenolate analog displays
conventional imine coordination, the salen ligand in Fig. 12is proposed to be boundN N
RO
ROCoX
Bu3NBu3N NBu3
NBu3+X– +
X–+
X– X–
+N N
Si
tBuO Si
tBuOCoX
NBu3Bu3N
–+
X X–+
Fig. 11 Bifunctional cobalt catalysts for propylene oxide and CO 2copolymerization
N N
MeO
Me O
Bu3N++++
Bu3NNBu3
NBu3Me[BF4]-
[CoX2Y2]3-Me
X = 2, 4-dinitrophenolate
Y = [X...H...X]Fig. 12 Proposed structure
of (salen)CoX
complex, whereX¼2,4-dinitrophenolate and
the salen ligand contains the
sterically unencumbering
methyl substituents12 D.J. Darensbourg
to the cobalt center via its O-donor groups only. The remaining coordination sites of
cobalt are occupied by 2,4-dinitrophenolate anions. Although there is not a deﬁni-tive X-ray structure to support this rare coordination geometry, solution NMR data,
including
15N data, strongly support this binding description. A puzzling feature of
this catalytic system containing the uncoordinated imines is the extended inductionperiods associated with these copolymerization processes.
Lu and coworkers have synthesized a related bifunctional cobalt(III) salen catalyst
similar to that seen in Fig. 11that contains an attached quaternary ammonium
salt (Fig. 13)[36]. This catalyst was found to be very effective at copolymerizing
propylene oxide and CO
2. For example, in a reaction carried out at 90/C14Ca n d2 . 5M P a
pressure, a high molecular weight poly(propylene carbonate) ( Mn¼59,000
and PDI ¼1.22) was obtained with only 6% propylene carbonate byproduct.
For a polymerization process performed under these reaction conditions for 0.5 h,a TOF (turnover frequency) of 5,160 h
/C01was reported. For comparative purposes,
the best TOF observed for a binary catalyst system of (salen)CoX (where X is2,4-dinitrophenolate) onium salt or base for the copolymerization of propyleneoxide and CO
2at 25/C14C was 400–500 h/C01for a process performed at 1.5 MPa pressure
[21,37]. On the other hand, employing catalysts of the type shown in Fig. 12,T O F s
as high as 13,000 h/C01with>99% selectivity for copolymers with Mn170,000 were
obtained at 75/C14C and 2.0 MPa pressure [ 35]. The cobalt catalyst in Fig. 13has also
been shown to be effective for selective copolymer formation from styrene oxideand carbon dioxide [ 38].
It is noteworthy that TOFs as are customarily reported in the epoxide/CO
2
polymerization literature are highly dependent on the time period in which thereaction was performed. Hence, the highest TOFs are recorded for reactions duringthe initial period of high copolymer production.
These latter cationic tagged salen ligand catalysts have the added advantage of
being easily isolated from the copolymer and recycled. It should be noted that
the conventional method for isolation of puriﬁed copolymer is by the addition ofacidiﬁed methanol (1M HCl in MeOH) to a dichloromethane solution of thepolymer/catalyst mixture. This process results in the precipitation of the copolymer,with the catalyst and other byproducts remaining in solution. In order to obtain
N N
O
tBuOtBuCo
XBut
N
X–+Fig. 13 Bifunctional (salen)
CoX catalyst for the
copolymerization of
propylene oxide and carbondioxideSalen Metal Complexes as Catalysts for the Synthesis 13
a pure polymeric product this process must be repeated several times. The polymer
is isolated by ﬁltration and dried, and the catalyst is destroyed in the process. Dueto the high cost of cleanup, it is desirable to focus on alternative methods for
copolymer puriﬁcation that do not involve the use of large quantities of extraneous
solvents, as well as provide the added feature of catalyst recyclability. With this inmind, catalysts containing attached quaternary ammonium groups, such as thosedepicted in Figs. 11–13, can be separated from the copolymer and effectively
recycled with little loss in activity.
For example, the (salen)Co(III) catalysts depicted in Figs. 11and12have been
isolated with concomitant puriﬁed copolymer by ﬁltration of the polymerizationsolution through a short pad of silica gel (230–400 mesh) resulting in the metal
catalyst being trapped on the pad and the copolymer solution eluted [ 33]. The
(salen)Co(III) catalyst was recovered from the silica gel pad upon solubilizationwith a methanol solution of NaBF
4. In this manner, the separated catalyst could be
reused without signiﬁcant loss in catalytic activity and the copolymer isolated witha metal residue of only 1–2 ppm.
We have utilized somewhat less-effective optional approaches to copolymer
puriﬁcation with attendant catalyst recovery. One of these methods involved thereplacement of the t-butyl substituents on the 5-position of the phenolate ligands
with poly(isobutylene) (PIB) groups, as illustrated in Fig. 14[39]. Importantly,
this chromium(III) catalyst exhibited nearly identical activity as its 3,5-di- t-butyl
analog for the copolymerization of cyclohexene oxide and carbon dioxide. The PIBsubstituents on the (salen)CrCl catalysts provide high solubility in heptanes oncethe copolymer is separated from the metal center by a weak acid.
The second procedure we employed involved the use of a switchable polarity
solvent derived from a low-boiling secondary amine and carbon dioxide (6) [ 40].
EtBuNHCO2
EtBu OHO
Carbamic
acidEtBuNH
H2NBuEt+EtBuNCO2–
Carbamate salt
an ionic liquid(6)
Upon dissolving the copolymer/catalyst mixture in ethylbutylamine (EtBuNH)
the introduction of CO 2at atmospheric pressure results in formation of an equilib-
rium mixture of carbamic acid and the quaternary ammonium salt of carbamate.The carbamic acid serves to remove the copolymer from the metal center, at whichtime it precipitates in the ionic liquid and is isolated by ﬁltration. The metal catalyst
N N
O OCr
Cl
tButBu18 18Fig. 14 (PIBsalen)CrCl
catalyst for the
copolymerization of epoxidesand CO
214 D.J. Darensbourg
can be easily recovered from the ﬁltrate by vacuum removal of the amine/CO 2
solvent, which can be recycled. In addition to the reports cited above, there are
numerous other examples of homogeneous and heterogeneous catalysts designed
for separation of metal salen complexes from product mixtures, including tethering
the complexes to solid supports [ 41].
An alternative pathway that has allowed for the selective formation of copolymer
