Repository: DariusCatrina/ScientificSearch

# Scientific-Search

This is the repository used for scientific-search project. Code based on Odinson ("https://gh.lum.ai/odinson/") engine.

# Run

From the main repo:

sbt "extra/runMain ai.lum.odinson.extra.ScientificSearcher"

to start the syntactic search interface CLI.

To start the frontend interface, from the main repo:

sbt "frontend/run". Note that you need to copy and setup the article title database to your machine or error will occur.

# Note

Make sure to set the doc, text, index paths in extra/src/main/resources/application.conf to FULL paths in your machine (i.e. /usr/....../scientificsearch/extra/data/PubMed/docs, etc) to avoid empty corpus in the engine.

File: extra/data/demo_data/text/Board et al. - Unknown - Advances in Polymer Science-annotated.txt (part 5 of 22)
The molecular weights of the produced polymers are quite small, ranging from
4,000 g/mol to 7,000 g/mol. The products feature an atactic microstructure, which is
not desired for industrial purposes. Many other catalytic systems were investigated,
such as Zn[Co(CO)
4]2and Hg[Co(CO) 4]2[62]. Small improvements were achieved
by using Ph 3SiCo(CO) 4as catalyst-precursor since this compound is able toOH
[Co(CO)4]CO
HO Co(CO)4O+
–
Fig. 15 Ring opening of propylene oxide by H[Co(CO) 4]Poly(3-Hydroxybutyrate) from Carbon Monoxide 65
[LA] [Co(CO)4]
O
OLA(OC)4Co
OLA(OC)4CoOCOOLA
Co(CO)4selective
ring-opening
CO insertionring-closure
NOLANOOOLANO
[Co(CO)4][Co(CO)4]
OOLAOO
(OC)4CoO
COOLAO
(OC)4Con
O (OC)4CoO
–LAOO
epoxide
insertionalternating
copolymerizatio nN+
+
+–
––
–
–
Fig. 16 Proposed mechanism for the epoxide/CO alternating copolymerization, including pyri-
dine mediation
Fig. 17 ATR-IR stack plot of PO/CO copolymerization in the carbonyl region: PHB
(1,744 cm/C01),b-BL (1,829 cm/C01)66 R. Reichardt and B. Rieger
suppress lactone formation via backbiting, giving polymers of up to 20,000 g/mol.
The achieved molecular weights are too low for practical applications but offerthe possibility to examine chain termination reactions. Figure 19shows that the
MALDI-TOF spectra of these polymers consists of three major peaks sets. The
most intensive signal (A) correlates to PHBs bearing one hydroxyl and one carbox-ylic acid end group, which result from hydrolytic cleavage of the cobalt–acyl bondor acyl–pyridine bond by residual water in the system or from polymer work-up.Signal B (18 mass units lower) can be allocated to polymer chains bearing oleﬁnicend groups, which can also be identiﬁed in the isolated polyester by
1HN M R
spectroscopy in marginal content. These functional groups either result from theN
OLA
NO
-[Co(CO)4]OLA(OC)4CoO
LA
O (OC)4CoON
-[Co(CO)4]n
n+1-LA–
–+
Fig. 18 Proposed step growth mechanism
Fig. 19 MALDI-TOF spectra of PHB from alternating copolymerization of PO and COPoly(3-Hydroxybutyrate) from Carbon Monoxide 67
elimination of water, but also from a known retro-Michael addition via a six
membered transition state. This reaction is believed to occur even at room temper-ature but signiﬁcantly accelerates at higher temperatures. A further probable side
reaction leads to the signal group C. A redox reaction of an acyl-cobalttetracarbonyl
with an alkyl-cobalttetracarbonyl complex affords the keto-coupled polymer chain[66,67].
Application of racemic propylene oxide affords a viscous, oily product of an
atactic microstructure. If enantiomerically pure ( R)- or ( S)-PO is used the reaction
proceeds with comparable rates but a crystalline isotactic PHB is obtained,indicating that the stereocenter of the ring is not affected during polymerization.Analysis of the
13C carbonyl resonances in the NMR spectra of these polymers was
used to prove the isotactic structure (the signal of the racemic r-dyad is absent). This
ﬁnding was further investigated by looking at the optical rotation of the products.The [ a]
lof isotactic PHB from ( R)-PO is negative; a value of /C03.7 was measured in
CHCl 3at 25/C14C,l¼589 nm. The corresponding material received from ( S)-PO
shows an inverse optical behavior, whereas atatic polymers from rac-PO gives
no optical rotation. The comparison with natural isotactic PHB [( R)-conﬁguration,
negative [ a]lof/C03t o /C04] proves that the alternating copolymerization reaction
occurs with retention of conﬁguration of the epoxide monomers [ 68]. This knowl-
edge was used to produce variable isotactic PHB by mixing different ratios of the
(R)- and the ( S)-enantiomers. The isotacticity of the polymer can be adjusted so that
the melting temperatures can be controlled in the range 102–130/C14C[44] (Table 5).
Alper and coworkers investigated the inﬂuence of more bulky bases (2,20-
bipyridine, 1,10-phenanthroline, and 6,7-dihydro-5,8-dimethyldibenzo[b,j]-1,10-phenantroline) and para-toluene sulfonic acid ( p-TsOH) as proton source (proton
functions as a Lewis acid). In the presence of p-TsOH a molecular weight up
to 10,000 g/mol was reported. This could be slightly increased by the use of
benzylbromide instead of p-TsOH, forming PhCH
2COCo(CO) 4as catalyst in situ.
In this case, a molecular weight comparable to that found in Rieger’s work wasachieved, but the polymers remain atactic [ 69].
To date, no catalytic system has been found that converts racemic PO to tactic
PHBs. Since the synthesis of enantiopure PO is very expensive, only racemicPO can be used on an industrial scale. Therefore, other pathways to yield feasiblematerials are area of investigation.
Table 5 Polymerization reactions of PO with CO
(S)-PO rac-PO Polyester yieldaMw(PD) Melting temperature Pr
(mL) (mL) (g) (g mol) (/C14C)
3.0 – 2.0 6,700 (1.2) 129 1.0
2.0 0.1 1.2 5,700 (1.3) 118 0.95
2.0 0.2 1.1 5,700 (1.3) 102 0.892.0 0.5 1.3 5,300 (1.4) 96 0.83
Conditions: Co
2CO8/3-hydroxypyridine, 40 h, quantitative carbonylation of the epoxide was
observed
aIsolated yield after precipitation in methanol68 R. Reichardt and B. Rieger
8.3 Ring-Opening Polymerization of b-BL
8.3.1 General Aspects
A more promising way to yield PHB of a desired microstructure is the ROP
ofb-butyrolactone ( b-BL), which has gained much attention in the past two
decades. b-Lactones are readily available, for example by carbonylation of the
corresponding epoxides (see Sect. 8.4). It has to be mentioned that b-lactones differ
in polymerization behavior compared to other homologous compounds such
asd-valerolactone, e-caprolactone or D,L-lactide. These rings open exclusively
by acyl-cleavage to afford reactive alkoxy end groups, whereas in b-lactones
a cleavage of b-carbon and oxygen can also occur, giving carboxylic groups
as propagating species (Fig. 20). The ﬁrst mechanism proceeds with retention of
the stereochemistry, whereas the nucleophillic attack on the b-carbon leads to
inversion. Which mechanism is apparent depends on the nature of the nucleophileas well as on the catalyst and reaction conditions. In addition, both mechanismsmay be operative during ROP, which is highly important when addressing stereoin-
formation of the polymer [ 70].
ROP of b-lactones is highly prone to numerous side reactions, such as transester-
ﬁcation, chain-transfer or multiple hydrogen transfer reactions (proton or hydride).Speciﬁcally, the latter often causes unwanted functionalities such as crotonate andresults in loss over molecular weight control. Above all, backbiting decreases chainlength, yielding macrocyclic structures. All these undesired inﬂuences are depen-dent on the reaction conditions such as applied initiator or catalyst, temperature,solvent, or concentration. The easiest way to suppress these side reactions is the
coordination of the reactive group to a Lewis acid in conjunction with mild
conditions [ 71].b-BL can be polymerized cationically and enzymatically but,
due to the mentioned facts, the coordinative insertion mechanism is the mostfavorable. Whereas cationic and enzymatic mechanisms share common mechanis-tic characteristics, the latter method offers not only the possibility to inﬂuence
OO
O NuO
Nu OONu
acyl cleavagealkyl cleavageNu
acyl cleavageOO
n
OO
Nun+ +– –
–
– –
Fig. 20 Comparison of polymerization mechanism of b-BL with homologous compoundsPoly(3-Hydroxybutyrate) from Carbon Monoxide 69
mechanical properties by change of stereoregularity, but also by introduction of
different pendant groups via copolymerization with other cyclic esters [ 71–73].
Therefore, the focus is on coordinative ROP.
When considering commercialization, it has to be taken into account that most of
the catalysts comprise metals that vary in toxicity. These compounds have either tobe removed from the material after synthesis, which is very expensive and thuscompensates raw material beneﬁts, or when they remain in the compoundedproduct, the necessary regulations must be adhered to, which permit very lowmetal concentrations. Thus extremely active catalytic species are required.
8.3.2 From Heterogeneous to Discrete Organometallic Compounds
There are several catalytic systems reported to date, which all differ in the structure
or nature of Lewis acid or initiator and, consequently, in generated polymer
structure. As mentioned before, a deﬁned stereochemistry is of high importance
for industrial applications. Schue and coworkers observed that the reaction productof water and isobutylaluminum (Al iBu
3) or tetraisobutylaluminoxane (TIBAO)
catalyzes the ROP of b-BL. The resulting polymeric product was inhomogeneous
and, by fractionation with acetylacetone, a high molecular weight isotactic-enriched ( P
m¼0.75) polymer was separated from atactic polymers. Though high
molecular weights of approximately 300,000 g/mol can be achieved, the broad PDof 6 and comparably low activity (reaction times up to 7 days were required)
demonstrate the limits of this catalysis [ 74]. The activity can be increased if
alumoxane derivatives were ﬁrst reacted with small amounts of b-BL. Thus full
conversion can be achieved within 20 min yielding again a mixture of isotactic andatactic polymer with a molecular weight up to 120,000 g/mol (PD 5.2) [ 30]. Higher
degrees of tacticity were found, if chiral cobalt salens were added to the reactionmixture. Takeichi et al. claim an adduct of Co(Salen) and AlEt
3as a stereoselective
catalyst. However, the activity was signiﬁcantly decreased, so reaction timesup to two weeks were required to form polymers of low molecular weight
(M
w<10,000 g/mol) [ 75]. The application of aluminum-based porphyrins (Fig. 21)
with low activities results in atactic materials with Mn<7,000 g/mol. But these
catalysts were useful to investigate the propagation mechanism. Thus, an exchangeof the axial ligand X by the monomer and subsequent nucleophillic attack of Xinitiating the ring-opening was conﬁrmed by NMR spectroscopic studies. It wasshown that the exchange of carboxylate groups on (porphinato)aluminum occursmuch faster than the insertion of b-lactone into aluminum-carboxylate bonds.
Interestingly, (TPP)AlCl is also capable of initiating the oligomerization, but with
much slower rates compared to alkoxy or carboxylate species [ 76].
On the basis of these results, Spassky et al. developed chiral aluminum salens
and tested them in the ROP of racemic b-BL (Fig. 22). (R)-1,1- binaphthyl-
substituted salens convert up to 50% monomer in 7 h at moderate temperatures(70
/C14C) yielding slightly isotactic-enriched PHB ( Pm¼0.66) with molecular
weights of 13,000 g/mol and narrow PD (1.1). The activity of cyclohexyl70 R. Reichardt and B. Rieger
derivatives are higher, but only oligomers (number-average molecular weight,
Mn¼1,000 g/mol) of same tacticity degree are obtained [ 77].
Interestingly an analogous approach was reported with another heterogeneous
catalyst, which is prepared using diethyl zinc (ZnEt 2) and H 2O in a similar fashion.
This zinc oxide is more active but atactic polymers are obtained if racemic b-BL
is applied. So, a molecular weight of 35,000 g/mol (M w) is achieved in 5 days
[7]. Le Bourgne and Spassky showed that addition of a chiral diol during catalyst
preparation changed the morphology of the heterogeneous catalyst so that iso-tactic polymers can be produced. This catalyst predominantly incorporates the(R)-enantiomer in the chain. Besides ZnEt
2, AlEt 3and CdMe 2were also investi-
gated, showing the following trend regarding activity: Zn >Al>>Cd, the latter
polymerization preferentially incorporating the ( S)-enantiomer [ 78] (Fig. 23).
From these observations Coates developed discrete zinc complexes and tested
them in the ROP. In solid state as well as in solution, a dimer is formed, which
cleaves into two single-site catalysts after addition of b-BL (Fig. 24).N NN N
Al
N NN N
AlEt
Me
Et
Me EtMeEtMe
N NN N
AlX X XCl
Cl
ClCl
(TPP)AlX (EtioP)AlX ((p-Cl)TPP)AlX
Fig. 21 Structures of active aluminum-based porphyrins; X ¼Cl, Et, OMe, OEt, carboxylate
NN
O OAl
XN N
O OAl
XRR
X = OCH3, Cl
Fig. 22 Chiral aluminum-based salens for the ROP of b-BL
OO
OO
n **ZnEt2 /OH
tBuHO Fig. 23 ROP using ZnEt 2
and ( R)-3,3-dimethyl-1,2-
butanediolPoly(3-Hydroxybutyrate) from Carbon Monoxide 71
These (BDI)ZnOR complexes yield a molecular weight up to 200,000 g/mol by
full conversion, and comparably short reaction times of up to 2 days. This reaction
proceeds under mild conditions giving narrow PD (1.1–1.2), and the reportedproportional ratio between conversion and molecular weight throughout the reac-tion is consistent with a living polymerization in solution as well as in bulk [ 34,79].
Though several substitutions were carried out, no (BDI)Zn catalyst was found togenerate tactic materials (Fig. 25).
In the 1990s, Gross and coworkers reported that tributyltinmethoxide
(Bu
3SnOMe) initiates the ROP of b-BL and generates oligomers with a modest
degree of syndiotacticity (0.60 <Pr<0.70). The very slow polymerization takes
more than 2 weeks to convert 70% of the monomer under mild reaction conditions(75
/C14C). By decreasing the temperature to 40/C14C, the highest tacticity was observed
but reaction times of 55 days were necessary for 30% conversion [ 80]. Further
investigations showed that Bu 2Sn(OMe) 2was more active. After 2 days of poly-
merization at 40/C14C, 60% conversion was achieved with invariant tacticity. Gross
and coworkers performed the reactions at high catalyst concentrations, thereforegaining oligomers ( M
n<10,000 g/mol) but with increasing monomer-to-catalyst
ratio Mncould be increased up to 84,000 g/mol [ 81]. Later, further alkyl tin
compounds such as Bu 4-xSn(OMe) x, (Bu 3Sn)2O, or (Ph 3Sn)2O were investigated,
but productivity of these systems remained low [ 81–83]. Kricheldorf and coworkers
demonstrated that a higher steric hindrance has a positive effect on stereoselectivitybut negatively inﬂuences productivity [ 11,84].
Only slight changes in the catalyst structure to Bu
2Sn(OR)Cl result in moder-
ately active distannoxane catalysts (Fig. 26). Hori et al. reported on quantitative
conversion within 16 h and constant syndiotacticity of Pr¼0.70. The higher
activity made it possible to run the reactions with lower catalyst concentrations
(catalyst:monomer 1:8000–1:16000), affording high molecular weight polymerswith M
wof 840,000 g/mol [ 85]. A study of the mechanism indicated that diastereo-
meric interactions between the stereocenter of the last incorporated monomer unitand free b-BL is responsible for the observed stereoselectivity, so-called chain-end
control [ 86]. However, this reaction never became interesting from a commercial
point of view, especially due to the high toxicity of Sn compounds and also due toa lack of control of chain growth, so no linear relation between monomer:catalystN
NZnR
R
R
ROR′N
NZnR
R
R
RN
NZnR
R
R
RO
R′R′
O
R  = iPr, Et
R′ = Me, iP r
active species2
Fig. 24 Substituted (BDI)ZnOR catalysts72 R. Reichardt and B. Rieger
ratio and obtained molecular weight was found. A further development to single-
site tin-based catalysts was therefore not performed, so that discrete organometalliccatalysts that convert racemic b-BL to tactic polymers remain rare.
8.3.3 Rare-Earth Metal Catalysts
Recently, Carpentier summarized this topic in a review including copolymeriza-
tion behavior of a variety of catalytic compounds [ 87]. The history of rare-earthN
NZnR
R
R
RO
OOR′N
NZnR
R
R
RO
OOR′
N
NZnR
R
R
ROR′
O
OOO
acyl cleavage
(retention)lactone
coordination
alkoxy
transfer
Fig. 25 Living ROP of b-BL according to coordinative insertion mechanism
Sn
OS nO
OSn
SnOBu
BuX
XBu
Bu
BuBuBu BuR
RR = Et, H
X = Cl, NCSFig. 26 Distannoxane
catalysts according to
Hori et al. [ 85]Poly(3-Hydroxybutyrate) from Carbon Monoxide 73
catalysts started in 1994, when Le Borgne et al. observed that yttrium(2-
methoxyethoxide) is a very efﬁcient initiator for the ROP of b-BL. The reaction
at room temperature gives atactic polymers with modest activities (65% conversion
in 45 min). In addition, the yttrium-catalyzed polymerization exhibits some living
character, allowing the synthesis of deﬁned homo- and block-copolymers [ 88]. This
result encouraged Carpentier to closely examine rare earth metal complexes,especially yttrium compounds. In 2006, he reported on amino-alkoxy-bis(pheno-late)yttrium complexes, which combine high activity under very mild conditions,a living character of the polymerization, and a high degree of stereoselectivity [ 89]
(Fig. 27).
These complexes give full conversion of b-BL in less than 1 h at room tempera-
ture, affording narrowly distributed polymers (PD <1.2) and high syndiotacticity
of up to P
r¼0.94. Moreover, there is a high control over the polymerization. The
obtained molecular weight is coincident with theoretical values when taking intoaccount that each catalyst molecule initiates one chain. NMR spectroscopic studiescould prove that in both cases the initiating nucleophile N(SiHMe
2)2or OiPr opens
the coordinated b-BL via acyl-cleavage with retention of the stereogenic center and
is hence bound to the chain, giving amide or ester chain-ending, respectively(Fig. 28).
The last incorporated stereocenter is now responsible for the enantiofacial
discrimination, as was the case for tin-alkoxides, which was shown by detailed
OYOTHF
O
MeN
XR1R2
R1R2
R1 = R2 = t-Bu
R1 = R2 = Me2Ph
X = iPrO or N(SiHMe2)2
Fig. 27 Highly active amino-alkoxy-bis(phenolate)yttrium complexes, which yield syndiotactic
PHB in a very controlled manner
OYOTHF
O
MeN
OR1R2
R1R2
OO
OYO O
MeN
OR1R2
R1R2
OO
OYO O
MeN
OR1R2
R1R2
OOs-PHB
(retention of
configuration)–THF
Fig. 28 Mechanism of living ROP of b-BL according to Carpentier [ 12]74 R. Reichardt and B. Rieger
Bernoullian analysis. In most cases, the extent of this chain-end control can be
adjusted by varying the ligand substituents, especially in the ortho -position. The
greater the steric demand in this area, the higher the stereoselectivities. This givesthe possibility to synthesize different materials by changing the ligand. It should bepointed out that this stereoregular living polymerization works well in toluene as
solvent, but loses stereocontrol in donating solvents such as tetrahydrofuran (THF).
Obviously the donating solvent molecules compete with b-BL for the free coordi-
nation sites on the metal center, not only lowering the activity but also hinderingenantiofacial discrimination [ 12].
Besides the development of yttrium-based catalysts, Carpenier and coworkers
also investigated Sc and La compounds with different ligand motifs of even highersteric demand near the Lewis acid center (Fig. 29). Thiophene derivatives give
slightly syndiotactic-enriched polymers ( P
r<0.70) whereas pyridine-substituted
complexes also convert racemic b-BL to syndiotactic polymers with higher
stereocontrol ( Pr¼0.87). In addition, a similar living ROP comparable to amino-
alkoxy-bis(phenolate)yttrium complexes was observed that included the sametrends, such as solvent dependency.
A simple comparison of these complexes (Table 6) demonstrates that Sc
compounds are nearly inactive, thus only slightly tactic oligomers can be obtainedat higher temperatures. Yttrium compounds are most active, though their activityis much lower compared to the amino-alkoxy-bis(phenolate)yttrium discussed
previously. It has to be mentioned that electron-withdrawing SiPh
3groups in the
ortho -position on the naphtolate rings give active catalysts, but introduction of
electron-donating SiMe 2t-Bu affords inactive complexes. Thus, improvements of
catalytic activities may be possible by varying electronic effects in this position [ 90].
More rare earth metals have been investigated by Trifonov in the case of
substituted bis(guanidinate) alkoxide complexes (Fig. 30). Surprisingly, these
catalysts convert racemic b-BL to highly syndiotactic-enriched polymers (0.80 <
Pr<0.90), though they show no stereoselectivity in ROP of lactide [ 91], which is
in contrast to the zinc complexes mentioned before, which show signiﬁcant stereo-
speciﬁcity in ROP of lactide [ 92] but only produce atactic PHB [ 34]. The polymer-
ization proceeds with moderate activity at room temperature affording narrowlydistributed polymers. Again yttrium showed the best activity amongst tested rare-earth metals sharing common characteristics of chain-end controlled living ROP.
All the above-discussed rare-earth metal complexes convert racemic b-BL to
either syndiotactic or atactic polymers. Indeed, there is only one variant exampleN
MO O
O Ph3Si SiPh3M = Sc, Y, La
X = N(SiHMe2)2XMOO
O R3Si SiR3 XS
Fig. 29 Bis(naphtolate)pyridine ( left) and bis(naphtolate)thiophene complexes ( right) for syndio-
speciﬁc ROP of b-BLPoly(3-Hydroxybutyrate) from Carbon Monoxide 75
in literature, with Gauvin and coworkers reporting on isotactic-enriched PHB
(Pm¼0.85) gained from silica-supported Nd complexes giving polymers of Mnup
to 12,000 g/mol within 16 h (Fig. 31). Interestingly, the unsupported corresponding
initiators afford lower molecular weights and an atactic polymer microstructure.Since homologous La complexes give atactic materials independent of support of
the catalyst system, this effect cannot be expected for a wide range of complexes [ 93].
It is apparent that the stereoselectivity is surface-induced; however, no statementconcerning mechanism or end groups of this polymerization has been reported.The chances to clarify in detail the reason for this stereospeciﬁc reaction are rathersmall. A full understanding of this type of reaction is necessary in order to increaseactivity and molecular weight, so developing a heterogeneous catalyst that fulﬁllsindustrial requirements from these developments will be hard to achieve.NN
NTMS TMS
M
N
NN
TMS TMSOiPr
M = Nd, Y, Lu
Fig. 30 Bis(guanidinate)alkoxide rare-earth metal complexesTable 6 Comparison of
catalytic activity of rare earth
metal complexesMetalConversion Time Mn(PD)
Pr (%) (min) (g/mol)
Amino-alkoxy-bis(phenolate)yttrium
Ya98 1 26,100 (1.1) 0.89
Yb98 5 47,000 (1.1) 0.88
Pyridine derivativesSc
c30 1,000 7,000 (1.3) 0.50
Y 100 360 41,000 (1.1) 0.76
La 24 2 2,600 (1.1) 0.86Thiophene derivativesSc
c40 1,000 3,200 (1.5) 0.60
Y 30 1,000 11,000 (1.2) 0.67
La 12 360 18,000 (1.4) 0.53Bis(guanidinate) derivatives
Nd 96 120 8,100 (1.1) 0.45
Y 93 120 14,600 (1.2) 0.80Y
a60 480 28,200 (1.3) 0.80
Lu 27 840 2,700 (1.3) 0.82
b-BL/M ¼100, b-BL concentration was 3.0 mol/L in toluene,
T¼20/C14C. Exceptions to these conditions are noted
ab-BL/M ¼400
bb-BL/M ¼600
cReaction carried out at 50/C14C76 R. Reichardt and B. Rieger
8.3.4 Dual Site ROP
A completely new type of ROP catalyst was recently reported by Rieger and
coworkers. Chromium salphen complexes (Fig. 32) convert racemic b-BL to
slightly isotactic-enriched PHB (0.60 <Pm<0.70) with a molecular weight of
up to 800,000 g/mol (PD up to 8.5). These catalysts combine high activity and high
molecular weight products, featuring the desired stereocontrol at moderate reaction
conditions [ 13].
This ﬁnding was surprising because these molecules exhibit a planar, achiral
structure and raises the question of the reason for the observed stereocontrol.A chain-end control mechanism such as that found in rare-earth catalysis wasneither supported by NMR spectroscopic analysis nor experimentally. Therefore,intensive density functional theory (DFT) calculations were performed to examinethe nature of the transition state of the reaction. Together with additional kinetic
investigations using ATR-IR spectroscopy, the results indicate that the partial
isotactic polymer microstructure is the result of different coincidentally occurringmechanisms (Figs. 33and34)[94]. The growing chain bound to the Lewis acid can
react either with an uncoordinated or activated monomer. However, the observedstereocontrol of the ROP reaction does not result from enantiofacial b-BL discrimi-
nation on a single Cr
III(salphen) center (reaction with uncoordinated lactone). This
slightly endothermic reaction additionally leads to a cleavage of the growing chainBH
H
HH
NdBH H
HH
THF2.2
SiO
OSi
OO
O OOO
O **OO Fig. 31 Silica-supported
bis(borohydride)Nd
ROP of b-BL
N
O R2
R1N
O R2
R1CrX
XL
X  = OCH3, CH3, H, F, Cl, Br, I, CN
R2 = t-Bu, H
R1 = t-Bu, H
L   = H2O, THF
Fig. 32 Active CrIII(salphen) complexes for the ROP of b-BLPoly(3-Hydroxybutyrate) from Carbon Monoxide 77
to the catalyst, causing side reactions such as transesterﬁcations and backbiting or
can react further with an activated monomer to incorporate the next monomer unitagain without stereoselectivity. These reactions are the main reason for the reportedbroad molecular weight distributions. The energetic situation changes if both the
new incorporated monomer and the growing chain are activated by a Lewis acid in
a dual-site catalytic mechanism. An energy difference between both enantiomerswas found, which favors construction of isotactic dyad sequences and is in goodagreement with the found stereocontrol of the experiment [ 13,94]. Such dual-site
catalysis has widely been discussed for epoxides and their copolymerization withCO
2[95–98] and speciﬁcally in their stereoselective ring-opening using CrIII(salen)
s[99–101], but has never been observed before in ROP of lactones.
Since this reaction combines high activity and stereocontrol, many similar
complexes have been investigated. In general, it was shown that electronic
inﬂuences of the substituents play a crucial role for the activity. t-Butyl groups in
R1and R 2position are necessary to avoid problems of solubility and aggregation in
solution. Introduction of a halogen atom into the phenylene backbone does notreduce the degree of isotacticity in comparison with the unsubstituted catalyst, butdoes signiﬁcantly improve the activity and increases the molecular weight of PHBsdue to stronger Lewis acidity. However, strongly electron-withdrawing groups haveE
O
O
CrOOCr
RSO
O
CrOO
R
O
O *no stereocontrol
stereocontrolledCrEa = 74 kJ / mol
Ea = 45 kJ / molreaction with uncoordinated lactone dual-site catalysis
ΔH = –33 kJ / molΔH = +10 kJ / mol
ΔH = –97 kJ / molOOCractivated monomer meachanism
Ea = 33 kJ / mol
no stereocontrol*
*
O
O *Cr
n
n+1O
O *Cr
n+2CrO
O *O
O n
R
Rnn
O
O *O
OnROcat = 1 ROcat = 1 RO cat = 2
–
––
Fig. 33 Summary of DFT calculations; energetically different pathways leading to different
polymer microstructures [ 94] (reproduced with permission of Macomolecules)
Cr
CrO
O
Os
ROFig. 34 DFT calculation:
PHB formation in a cage of
the dimeric CrIII(salphen)
sandwich-like structure [ 94]
(reproduced with permissionof Macomolecules 94)78 R. Reichardt and B. Rieger
been proven to give almost inactive complexes (X ¼CN), since binding of opened
lactone to catalyst is too strong and transfer to another b-BL cannot occur [ 94].
However, this catalysis so far suffers from many limitations. Besides a high
sensitivity towards impurities that are commonly found in commercially available
b-BL, a lack of control over the obtained molecular weight dominates. The broad-
ened PD partially results from diffusion problems in the highly viscous suspension,which can be minimized by addition of solvents. This, however, affects the micro-structure of the products, so a change from isotactic-enriched to syndiotactic-enriched polymers is observed [ 94]. Although diffusion problems are reduced, the
PD remains broad (PD <4), which demonstrates the most signiﬁcant drawback of
this reaction. To date, it has not been possible to synthesize a particular molecular
weight by changing the catalyst-to-monomer ratio.
In order to gain more control over this reaction, chromium salphen dimers were
synthesized. The synthetic route was developed in such a manner that the bridginglength between the two salphen units can easily be varied and that the synthesis ofheteronuclear metal complexes is possible. Since the ligand substitution pattern ishighly important for the activity of the catalyst as well as the characteristics ofproduced polymer, an analogous monomeric Cr(III) complex was synthesized forcomparison [ 102] (Fig. 35).
It should be mentioned that donor substitution of the phenylene backbone of the
salphen ligand was shown to have a decreasing effect on activity [ 103], which
explains the overall lower productivity compared with halogen-substituted chro-mium salphens. However, experiments clearly proved an increased activity upondimerization. Whereas the monomeric complex ( m¼4) converts about 30% of
b-BL in 24 h, producing a molecular weight of 25,000 g/mol, the corresponding
dimer yields up to 99% conversion with M
w>100,000 g/mol. Moreover, the
smaller polydispersity (PD <2) shows the better polymerization control, which
is attributed to the decreased rate of polymer chain termination. This behavior is
caused by the stabilization of the coordinated chain end by the neighboring metalcenter, as recently reported for dual-site copolymerizations of CO
2with epoxides
[104–106]. The polymeric products feature an atactic microstructure since the
O
O
NN
OO
t-But-But-But-BuNN
OO
t-But-But-But-BuOO
[]mCr
CrCl
ClNN
OO
t-But-But-But-BuOO
[]mCr
Cl
Fig. 35 Conformationally ﬂexible dimeric and monomeric CrIIIsalphen complexes for bifunc-
tional catalysis [ 102]Poly(3-Hydroxybutyrate) from Carbon Monoxide 79
bridging prevents the ideal arrangement of the two salphen units, so no stereoin-
formation is transcribed to the polymer.
It has to be taken into account that these catalysts are not yet fully developed.
Introduction of electron-withdrawing groups is suspected to increase Lewis acidity,
which inﬂuences activity, and the optimum spacer length may enable formation ofchiral polymers, but such variations are synthetically challenging.
All catalysts that are able to produce tactic and therefore industrially interesting
materials contain metals of differing toxicity. Since regeneration is rarely possibleand separation is always costly, different methods for preparing tactic materialsfrom oil-based raw materials are desirable.
8.4 Stereoselective Synthesis of b-BL and Subsequent ROP
Although exhaustive efforts have been made in the search for biologically accept-
able catalysts, there are only a few examples of low toxicity, which mainly lead toatactic polymers of little practical use. Another route to gain control over the
tacticity of PHB is the transformation of cheap building blocks to enantiomerically
pure b-BL, which can be distilled off from the catalyst and polymerized with
retention of the stereochemistry by ecofriendly initiators. This route combinesmany advantages. At ﬁrst, even toxic metal centers can be chosen since the productcan easily be separated from the catalyst and secondly, any tacticity of the polymerwill be available by simply mixing enantiopure b-BL with the racemic mixture in
the desired ratio. In this manner a ﬁne-tuning of the mechanical properties becomespossible and easily performable (Fig. 36).
8.4.1 Synthesis from Chiral or Prochiral Lactone Precursors
The ﬁrst syntheses of optically active b-BL involves more step sequences, includ-
ing fractional crystallization of the diastereomeric salts formed from ( R,S)-b-
bromobutyric acid and ( R)-a-phenylethylamine. Ring-closure to respective lactones
was achieved by internal S
N2 attack of the neighboring carboxylate anion on the satu-
rated carbon to yield samples of the desired stereochemistry up to an enantiomeric
O
O OO
(retention of
stereochemistry)
(retention of
stereochemistry)OOO
OO
O**
*raw
materialisotactic PHB
variable isotactic PHBRR
R*
Fig. 36 Synthesis of variable isotactic PHB from chiral b-BL80 R. Reichardt and B. Rieger
excess (ee) ranging of 73–97% [ 107,108]. Seebach et al. reported a synthetic
route to ( S)-b-BL with an optical purity of greater than 98% using the chiral
precursor ( R)-PHB involving the pyrolysis of a cyclic orthocarbonate, which ther-
mally degrades to form the corresponding lactone [ 109]. 1990 Lenz and Gross
synthesized ( S)-b-BL at the gram scale using a ﬁve-step procedure starting from
(R)-PHB (shown in Fig. 37) yielding an ee of 97%.
The group of Roelens published an organic pathway to substituted b-lactones
from achiral b-carbonylesters via asymmetric hydrogenation using ( R)-BINAP-Ru
(II) as catalyst yielding b-lactones with an ee of 97% [ 110] (Fig. 38).
Nevertheless, all these syntheses remain less important since they use expensive
chiral or prochiral precursors that lead to costly b-BL, leading to high price PHB
that cannot compete with poly(oleﬁn) prices.
In 1985, Kwiatkowski et al. reported a tetramethyl ethylenediamine (TMEDA)-
catalyzed dimerization of ketene giving the interesting compound 4-methylene-oxetane-2-one (diketene). This substance can be hydrogenated by either Pd/C toracemic b-BL as well as by asymmetric catalysis according to Takaya et al. using
Ru complexes of ( S)-BINAP as catalyst, with an ee of 92% [ 111]( F i g . 39).
OO
nHO OO
MsO OOHO OO
MsO OHO
OO** RRR
R
R
S
Fig. 37 Synthetic route to optically active b-BL by Lenz [ 134]
O
ROEtO1. H2 (R)-BINAP-Ru(II)
2. KOH OH
R
OHO OH
R
SPyO (PyS)2, Ph3P
Hg(SO3CH3)2OO
R
Fig. 38 Synthesis of enantiopure b-lactones from achiral precursors
O OOOH2 (S)-BINAP-RuClOO
+
Fig. 39 Synthesis of b-BL starting from ketenePoly(3-Hydroxybutyrate) from Carbon Monoxide 81
Ketene gas is the product of acetone pyrolysis with copper at temperatures higher
than 700/C14C[112]. These harsh reaction conditions require tremendous technical
setup, thus this interesting route is not feasible for large scale industrial purposes.
8.4.2 Lactone Synthesis via Ring Expansion of Epoxides
The most promising route towards variable isotacic PHB is a process in which PO is
transferred to both enantiopure and racemic b-BL in two parallel processes
(Fig. 40). As mentioned, these monomers can be distilled off from the catalysts
and polymerized directly. Thus, any degree of tacticity in the polymer can be
adjusted by mixing racemic and enantiopure b-BL, which would allow the prepa-
ration of tailor-made materials from the low-cost oil-based monomers PO and CO(cf. Sect. 8).
The carbonylation of epoxides is an extensively investigated topic. It transpires
that a single carbonylation agent is not capable of performing the reaction. There-fore, a suitable Lewis acid is necessary that electrophilically activates the epoxidefor the nucleophilic insertion of CO into the activated epoxide [ 61,63,64,69,
113,114]. Coates and coworkers showed that under CO pressure, tetracarbonyl-
cobaltate in combination with various Lewis acids [LA]
+[Co(CO) 4]/C0is the best
carbonylating system in this context so far [ 115–118] (Fig. 41). It should be noted
that (1) the ring-opening via nucleophilic attack has to be regioselective on thesecondary carbon atom to avoid formation of the regioisomer a-methyl- b-
propiolactone, and (2) the carbonylation has to be fast enough to prevent POfrom catalytic rearrangement, yielding acetone as a side-product, or to preventpolymerization. Therefore the choice of the right Lewis acid is essential.
Coates used [Cp
2Ti(THF) 2]+and [(salphen)Al(THF) 2]+as Lewis acid to convert
a variety of epoxides to racemic b-lactones, and substituted aziridines to b-lactams
in high yields under mild conditions. PO is selectively converted to b-BL in 95%
yield in 4 h at 60/C14C[117]. However, only racemic b-BL can be obtained from
racemic PO. In order to get enantiopure molecules from racemic precursors, thecatalytic system has to be stereoselective. This can generally be achieved by the useof a chiral stereo-inducing Lewis acid, which effects a kinetic resolving activation[119,120]. However, examples of the chiral resolution of PO are rare.
COOO
O
COOO
OO
OO
O *
variable isotactic PHBR*
++
Fig. 40 New route towards variable isotactic PHB from PO and CO82 R. Reichardt and B. Rieger
Jacobsen and coworkers discovered that chiral salicylimidato transition metal
complexes activate epoxides in a stereoselective manner. The published mechanismindicates that one Cr
III(salen)-N 3with ( R,R)-cyclohexyl backbone acts as Lewis
acid and coordinates to the oxygen of PO, while a second catalyst molecule transfersthe azide to the activated epoxide and thus opens the ring. The coplanar arrangementof the two chromium complexes prefers one enantiomer of PO and so induces
stereochemical information [ 99,100,121–129]. (cf. also Sect. 8.3) (Fig. 42).
Motivated by these remarkable results, the ﬁrst successful experiment to produce
enantiomerically enriched b-BL resulted when the chloride species of this chiral
Cr
III(salen) complex was reacted with Na[Co(CO) 4] and applied in ring-expansion:
a low but reproducible excess of 6% ee was obtained [ 62].
In an approach to improve the enantioselectivity, the steric demand of the
chiral salen backbone was enhanced (Fig. 43). Indeed, exchange of the ( R,R-o r[LA] [Co(CO)4]O
OO
OLA(OC)4Co
OLA
(OC)3CoOOLA(OC)4CoO
COOLA
Co(CO)4selective ring-openin g
CO insertion CO saturationring-closure
––
++
Fig. 41 Mechanism of the epoxide ring expansion using [Co(CO) 4]/C0anion
N
O t-Bu
t-BuN
O t-Bu
t-BuCr
N
O t-Bu
t-BuN
O t-Bu
t-BuCrN3O
Fig. 42 Stereoselective ring-opening of epoxides according to JacobsenPoly(3-Hydroxybutyrate) from Carbon Monoxide 83
S,S-) 1,2-cyclohexyl bridge by the ( R,R-o rS,S-) 1,2-diphenyl ethyl unit gave the
highest enantioselectivity of 27% ee found for this complex type, at the expense ofa reduced conversion rate. Developing this idea subsequently led to the binaphthylderivative, which gave only 17% ee, demonstrating the limits of this approach.It has to be noted that such low ee was only achieved at room temperature. Thesecatalysts convert less than 10% in 4 days. However, in all experiments described so
far,R,R-salen conﬁguration resulted in the ( S)-conﬁgured b-BL product and vice
versa. This observation is in accord with the picture that a R,R(S,S-) Cr
IIILewis acid
disfavors coordination of the R(S)-PO due to repulsive interactions of the ligand
backbone and the methyl group of PO [ 130].
A ﬁrst indication of the relatively low importance of the enantiofacial discrimi-
nation of the two PO enantiomers by coordination to homochiral salen complexescame from a more detailed DFT study in which two model compounds wereinvestigated [ 130]. Interestingly, epoxide coordination, ring opening as well as
CO insertion are (in a ﬁrst approximation) reversible reactions and therefore cannot
account for the observed enantioselectivity. In this regard, the lactone-forming ringclosure sequence is the most exothermic step in the catalytic cycle and is, therefore,considered to determine the enantioselectivity.
A strategy to accelerate b-BL formation was therefore developed, consisting of
the synthesis of unsymmetrical tridentate Cr
III(Schiff base) complexes (Fig. 44) that
might open a reaction channel for this particular sequence after chloride abstractionwith Na[Co(CO)
4].
These catalysts convert PO to b-BL with an enantiomeric excess of the
(R)-enantiomer up to 33%, with an even higher reaction rate compared to theN N
O OCr
ClLRR
N N
O OCr
ClLRR
NN
O OCr
ClL
Fig. 43 Complexes used for the ﬁrst enantio-enriched b-BL synthesis
NO
OSR
Cr
LL
ClNO
OCr
LL
ClS R
Fig. 44 Salicylaldimainato chromium(III) complexes84 R. Reichardt and B. Rieger
classic tetradentate salen complexes [ 62,130,131]. Bildstein subsequently devel-
oped novel ligand families of Schiff base ligands and complexes. He synthesizedthree successive generations of catalysts with different substitution patterns. Higher
temperatures led to higher activities, but consequently stereoselectivity decreased.
Thus, the highest ee is achieved when tridentate Cr
III(Schiff base) (Fig. 44)i s
applied [ 131].
This enantioselective PO carbonylation is still in its infancy. Ongoing experi-
