Repository: DariusCatrina/ScientificSearch

# Scientific-Search

This is the repository used for scientific-search project. Code based on Odinson ("https://gh.lum.ai/odinson/") engine.

# Run

From the main repo:

sbt "extra/runMain ai.lum.odinson.extra.ScientificSearcher"

to start the syntactic search interface CLI.

To start the frontend interface, from the main repo:

sbt "frontend/run". Note that you need to copy and setup the article title database to your machine or error will occur.

# Note

Make sure to set the doc, text, index paths in extra/src/main/resources/application.conf to FULL paths in your machine (i.e. /usr/....../scientificsearch/extra/data/PubMed/docs, etc) to avoid empty corpus in the engine.

File: extra/data/demo_data/text/Board et al. - Unknown - Advances in Polymer Science-annotated.txt (part 12 of 22)
out in the absence of protic species, termination reactions are minor events. The lossof control of polymerization is then mainly caused by transfer reactions. Indeed,alkoxides are prone to react not only with the ester function of the cyclic monomerbut also with ester functions present all along the polyester chains, resulting intransesteriﬁcation reactions (Figs. 7and 8). On the one hand, intramolecular
transesteriﬁcation reactions bring about a decrease of the molar mass and resultin the formation of cyclic oligomers (Fig. 7). The extent of the loss of polymeriza-
tion control is quantiﬁed by the selectivity factor b, which is the ratio of the rate of
propagation and the rate of the transfer by intramolecular transesteriﬁcationreactions ( b¼k
p/ktr1). On the other hand, intermolecular transesteriﬁcation
OO
ORR
O OO
+--
counter-ion omitted
Fig. 6 Mechanism of ROP based on alkyl–oxygen bond cleavage
O O O
O O OO
m nO OO
O
O OO
m
n
O
OO
nOO
O
O m+
cyclic oligomers shortened chainsintramolecular
transesterification
reactions
ktr1
Fig. 7 Intramolecular transesteriﬁcation reactions180 P. Lecomte and C. Je ´roˆme
reactions reshufﬂe the length of polyester chains until a polydispersity index of 2 is
reached (Fig. 8). The extent of the loss of polymerization control is quantiﬁed by a
second selectivity factor g, which is the ratio of the rate of propagation and the rate
of transfer by intermolecular transesteriﬁcation reactions ( b¼kp/ktr1).
Control of the molecular parameters can be improved by disfavoring the
transesteriﬁcation reactions. This task is carried out by decreasing the reactivityof the initiator in order to let it react more selectively with the more reactive estergroups of the cyclic monomer and not with the less reactive ester groups along the
chains. The decrease in the reactivity of the alkoxide can be achieved by using both
steric and electronic effects. Indeed, the use of hindered ligands is a tool that allowslower reactivity, better selectivity, and thus better control of the polymerizationto be achieved. Another possibility relies on the use of less electropositive metals.In this respect, a good control of the polymerization was observed using alkoxidesbased on metals with d-orbitals of favorable energy as initiators. This family of
initiators will be discussed in the section dealing with coordination polymerization.
It is worth noting that another transfer reaction to the monomer is reported in the
case of the anionic polymerization of b-lactones, as shown in Fig. 9. This transfer
reaction takes place during the polymerization of b-propionolactone initiated by
carboxylates; even though molar masses up to 10,000 can be reached, even at roomtemperature [ 8]. The situation is even more critical in the case of the polymerization
of substituted b-butyrolactones, as witnessed by a k
p/ktrratio equal to 102, which is
the highest number average degree of polymerization that can be reached underthese conditions [ 8].O O O
O O OO
m nO O
O O OO
q p
O O O O
O O OO
m nO OqO
OO
p+
+
shortened chain longer chainintermolecular
transesterification
reactions
Fig. 8 Intermolecular transesteriﬁcation reactions
OO
RO OO O
nO OHO O
nRHC
OO
+ +ktr
R= H, Me
Fig. 9 Transfer to the monomer during the polymerization of b-lactonesRecent Developments in Ring-Opening Polymerization of Lactones 181
2.3.2 Coordination Polymerization
In order to impart a better control of the polymerization, less reactive and thus more
selective organometallic derivatives of metals with d-orbitals of favorable energy
were substituted for anionic initiators [ 17]. The ﬁrst works were carried out by
Teyssie ´and coworkers using bimetallic m-oxo-alkoxides [ 18,19].
Control of the ROP of lactones was improved by using aluminum alkoxides
instead of their anionic counterpart, as witnessed by the increase of the selectivityfactor b, as shown for instance in Table 3in the case of the polymerization of eCL.
The lower reactivity of aluminum alkoxides compared to their anionic counterpartsis shown by the decrease in the rate of propagation of the polymerization ( k
p).
A wide range of aluminum alkoxides can easily be synthesized by the reaction of
alcohols with triethylaluminum. These alcohols can even be substituted by compat-
ible functional groups such as bromides, oleﬁns, and tertiary amines (Fig. 10)
[20,21]. An alternative route towards aluminum alkoxides relies on the reaction
of the alcohols with aluminum isopropoxide in toluene. Isopropanol (iPr) formedduring this reaction is withdrawn by the distillation of the azeotrope made up oftoluene and isopropanol [ 20,21].
Some initiators used for the coordinative ROP of lactones are known to form
aggregates. Aluminum isoporopoxide is a typical example because it is known toexist as a mixture of trimers (A
3) and tetramers (A 4) (Fig. 11). If the polymerization
ofeCL is initiated at 0/C14C by a mixture of A 3and A 4, only A 3is prone to initiate the
Table 3 Selectivity bparameter and rate of propagation of the polymerization of e-caprolactone
Propagating species Selectivity factor, b Rate of propagation, kp
(L mol/C01) (L mol/C01s/C01)
PCL-ONa 1.6 /C2103/C211.70
(PCL-O) 3Al 3.0 /C21050.50
PCL-OAlEt 2 4.6/C21040.03
PCL-OAl[CH 2CH(CH 3)2]2 7.7/C21040.03
Conditions: 20/C14C, THF
X AlAlX OH
O
AlO X X
OXiPrO
AlOiPr
OiPrX OH+
X= CH2Br, (CH2)2-CH=CH2, CH2CH2NEt2+ +iPrO-H
toluene
Fig. 10 Synthesis of functionalized aluminum alkoxides182 P. Lecomte and C. Je ´roˆme
polymerization. Under these conditions, the interconversion of A 4into A 3is too
slow compared to the propagation of the polymerization and, accordingly, A 4
remained mostly untouched at the end of the polymerization. It is worth notingthat A
4is slowly incorporated into polyester chains by transesteriﬁcation reactions
with ester functions present all along the chains, even after the end of thepolymerization.
The propagation of the polymerization proceeds according to a coordinatio-
n–insertion mechanism, as shown in Fig. 12. The ﬁrst step relies on the coordination
of the alkoxide (RO-M) to the carbonyl of the monomer followed by the addition of
the nucleophilic alkoxide onto the electrophilic ester function. Thereafter, anelimination step results in the cleavage of the acyl–oxygen bond, the opening ofthe ring, and the formation of a new alkoxide, which is nothing but the propagatingspecies.
Aggregation, already observed during initiation, can also take place during
propagation depending upon the structure of the propagating species. These phe-nomena were evidenced by NMR spectroscopy and kinetic studies. The kinetic
model shown in Fig. 13was proposed by Duda and Penczek [ 22]. The model is
based on several hypotheses. It is assumed that aggregated species are not reactiveenough to react with the lactone and thus to propagate. Conversely, the dissociatedAlO
OO O
AlOO
AlAl
RO
ROORORRO OR
RR
R
RRAlOR
O
OOAl AlO
RRRO
ROOR
OR
trimer (A3) tetramer (A4)R = iPr
Fig. 11 Aggregated forms of aluminum triisopropoxide
OO
nO
nO
RMO
O OROM
n
OOM
OR
nOMO
OR
nO MO
nOO
OR
qnRO M
OO
n+
q
Fig. 12 Coordination–insertion mechanism for the ROP of lactonesRecent Developments in Ring-Opening Polymerization of Lactones 183
species are the propagating species. Moreover, the equilibrium is shifted towards
aggregated species.
Under these conditions, (5) is valid:
rp¼kpP/C0Met½/C138 M½/C138 ¼ k0
p½M/C138with k0
p¼kpP/C0Met½/C138 and KD¼P/C0Met½/C138n
P/C0Met n ½/C138:
(5)
Equation (6) can then be deduced:
k0
p¼kpKD1=nP/C0Met n ½/C1381=n/C25kpKD1=nI½/C13801=n: (6)
The logarithmic form of (6) gives (7):
lnk0
p/C0/C1
¼Cþ1
nln I½/C1380/C0/C1
: (7)
Accordingly, the plot of ln ð½k0
p/C138Þversus ln([I] 0) is linear with a slope of 1/ n. The
aggregation state can thus be directly deduced from this plot. For instance, if thepolymerization of eCL is initiated by A
3, the three-arm growing species is an
unimer. Conversely, when the same polymerization is initiated by Et 2AlOR0,
trimeric species are observed [ 21].
In the presence of aggregation, the polymerization cannot be strictly considered
as living, at least according to the original deﬁnition given by Szwarc [ 16], because
aggregation is a transfer reaction. Nevertheless, aggregated species can be consid-
ered as being in a dormant state and can be reactivated into active disaggregatedspecies at any time. Interestingly, control of the molecular weight is maintainedeven though reversible aggregation is present, provided that the aggregationand dissociation rates are high enough compared to propagation.
Later, Kricheldorf and coworkers extended the concept of the aluminum alkox-
ide-initiated ROP of lactones to a set of other metal alkoxides such as tin(IV)[23–25], titanium, and zirconium alkoxides. As a rule, the polymerization takes
place according to the same coordination–insertion mechanism shown in Fig. 12.M
P-M-Metkp[P-Met]nkD
kA aggregated
speciesdissociated
speciesn P-Met
M
no propagation
(the aggregate is a
dormant species)Fig. 13 Inﬂuence of
aggregation during
propagation on kinetics184 P. Lecomte and C. Je ´roˆme
A very wide range of range of initiators and catalysts are reported in the scientiﬁc
literature. Their number is so high that it is practically impossible to describe all ofthem in an exhaustive review [ 17]. Nevertheless, special attention has to be paid to
lanthanide alkoxides because of their higher activity compared to aluminum
alkoxides while maintaining a good control of the polymerization. A very ﬁrstexample was reported by McLain and Drysdale [ 26]. It was shown that yttrium
isopropoxide, which is an oxo alkoxide cluster with the Y
5(O)(OCHMe 2)13stoichi-
ometry, initiated the controlled polymerization of eCL. The polymerization turned
out to be very fast and went to completion within 5 min at room temperature. It wasmentioned that other lanthanides alkoxides (metal ¼Er, Sm, Dy, La) were also
efﬁcient initiators for the same polymerization [ 26]. Shen and coworkers showed
that an increase of steric hindrance of the ligand did not favor transesteriﬁcation
reactions [ 27]. Yasuda and coworkers used SmOEt(C
5Me5)2(OEt 2), [YOMe
(C5H5) 2]2, and YOMe(C 5Me5)2(THF) as lanthanide alkoxides to polymerize eCL
[28]. In 1996, Feijen and coworkers generated yttrium isopropoxide in situ by
reaction of isopropanol and yttrium tris(2,6-di- tert-butylphenolate [ 29,30]. Later,
Je´roˆme and coworkers synthesized in situ yttrium isopropoxide by reaction of
isopropanol with Y[N(SiMe 3)2]3[31,32]. A similar approach was implemented
by Spitz and coworkers, who initiated the polymerization of eCL by Nd(OiPr) 3
obtained from the reaction of isopropanol and Nd[N(SiMe 3)2]3[33]. In 2003, Soum
and coworkers reported a study on the mechanism and kinetics of the polymeriza-tion of eCL by La(OiPr)
3[34]. It is worth noting that the reduction of lactones by
hydrides affords alkoxides able to initiate the propagation of the polymerization.This route was implemented by Guillaume and coworkers, who polymerized eCL
by M(BH
4)3(THF) 3(M¼Nd, La, Sm) into hydroxyl-telechelic PCL [ 35,36]. The
polymerization of eCL by lanthanide alkoxides was extended to other monomers
such as b-propionolactone and d-valerolactone, and was carried out using SmOEt
(C5Me5)2(OEt 2), [YOMe(C 5H5) 2]2, and YOMe(C 5Me5)2(THF) as lanthanide
alkoxides [ 28].
Currently, tin(II) bis-(2-ethylhexanoate), also referred as tin octoate, is the
most widely used catalyst for the ROP of lactones. This popularity stems fromits acceptance by the American Food and Drug Administration (FDA) forthe formulation of polymer coatings in contact with food. Moreover, tin(II)bis-(2-ethylhexanoate) is less sensitivity towards water and other protic impuritiesthan aluminum alkoxides, which facilitates its use in the laboratory and in industry.
The mechanism of the tin(II) bis-(2-ethylhexanoate)-mediated ROP of lactones
remained a matter of controversy for many years, and many different mechanismswere proposed. Indeed, tin(II) bis-(2-ethylhexanoate) is not made up of alkoxidesbut of carboxylates, known as poor initiators for the ROP of lactones. In 1998,Penczek and coworkers made a major contribution in this ﬁeld. They reported that,if the polymerization is carried out in THF at 80
/C14C, then tin(II) bis-(2-ethylhexanoate)
is converted in situ into a new tin alkoxide by the reaction with either an alcohol,purposely added in the reaction medium, or with any other protic impurity present
in the polymerization medium (Fig. 14)[37]. Tin alkoxides formed in situ are the
real initiators of the polymerization, which takes place according the usualRecent Developments in Ring-Opening Polymerization of Lactones 185
insertion–coordination mechanism shown in Fig. 12. This mechanism has been
proved by experimental data such as kinetic measurements [ 37,38], analysis of
the chain-ends by MALDI-TOF [ 39], and the inﬂuence of proton trapping agents
[40]. A dynamic equilibrium is established between the dormant alcohol and the
active tin alkoxide. This equilibrium maintains the concentration of propagating tin
alkoxides at a quite low level throughout the polymerization process. Nevertheless,
each chain remains able to propagate and the polymerization is kept under control.Accordingly, the molecular weight of the aliphatic polyester is predetermined by themolar ratio of the monomer to the alcohol. Secondly, the structure of the chain-end iscontrolled. Finally, after the end of the polymerization, the addition of a new feed ofmonomer results in a complete resumption of polymerization. Nevertheless, toohigh a concentration of tin(II) bis-(2-ethylhexanoate) favors transesteriﬁcationreactions, which limits the control of the polymerization.
Interestingly, salts other than tin(II) bis-(2-ethylhexanoate) such as scandium
and tin triﬂuoromethanesulfonate [ 41–43], zinc octoate [ 44,45], and aluminum
acetyl acetonate [ 45] were reported to mediate the ROP of lactones. As far as
scandium triﬂuoromethanesulfonate is concerned, the main advantage is theincrease of its Lewis acidity enabling the polymerization to be carried out at lowtemperatures with acceptable kinetics. Later, faster kinetics were obtained byextending the process to scandium triﬂuoromethanesulfonimide [Sc(NTf
2)3] and
scandium nonaﬂuorobutanesulfonimide [Sc(NNf 2)3] and to other rare earth metal
catalysts (metal ¼Tm, Sm, Nd) [ 46].
Although tin(II) bis-(2-ethylhexanoate) is accepted by the FDA, this catalyst
turned out to be cytotoxic and it implementation to synthesize aliphatic polyestersfor biomedical applications is questionable. It is worth noting that the tin-basedresidues are very difﬁcult to remove from the polyester. Interestingly, Albertssonand coworkers reported an efﬁcient process aiming at reducing the amount ofmetallic remnants left in aliphatic polyesters [ 47]. To this end, after a polymeriza-
tion of eCL initiated by 1-di- n-butyl-1-stanna-2,5-dioxacyclopentane (Fig. 15) goes
to completion, 1,2-ethanedithiol was added to the polymerization medium with
the aim of replacing the Sn–O bonds by more stable Sn–S bonds. The resultingS-containing dibutyltin derivative was more soluble in organic solvents, and thus itwas easier to get rid of tin residues through precipitation. Remarkably, the imple-mentation of this process allowed the preparation of a sample of PCL contaminatedby only 23 ppm of tin residues, which is very close to the limit of 20 ppm imposedby the FDA [ 47].
Coordination ROP can be carried out in bulk and in organic solvents. Particular
attention has to be paid to supercritical carbon dioxide because it is a green,Sn(Oct) 2 + ROH RO-Sn-Oct + Oct-H
RO-Sn-Oct + ROH (RO)2Sn + Oct-H
Fig. 14 Initiation of the ROP of lactones by tin(II) bis-(2-ethylhexanoate)186 P. Lecomte and C. Je ´roˆme
environmentally friendly medium. A ﬁrst report dealing with the ROP of eCL in
supercritical CO 2was published by Mingotaud and coworkers, but with little
information about possible control [ 48,49]. Later, Je ´roˆme and coworkers observed
that tin(IV) alkoxides are very efﬁcient initiators for the controlled ROP of eCL in
supercritical CO 2[50]. Nevertheless, kinetics of ROP are very slow in supercritical
CO 2, which was accounted for by the reversible reaction of alkoxides and CO 2into
carbonated tin compounds [ 51]. The nature of the metal is important because less
ionic alkoxides have a lesser reactivity towards CO 2[52]. It is worth noting that
PCL is not soluble in supercritical CO 2. In the presence of a suitable surfactant,
nanoparticles were obtained [ 53]. Last but not least, the remarkable “gaslike” mass
transfer properties of supercritical CO 2can be exploited to remove quantitatively
any unconverted monomer and metallic remnants.
The main limitation of the coordination ROP of lactones remains the toxicity of
the metal. For instance, aluminum derivatives are suspected to be involved inAlzheimer’s disease, and tin(II) bis-(2-ethylhexanoate) is cytotoxic. In order toovercome this drawback, many groups have investigated the replacement of tinand aluminum alkoxides by initiators based on less toxic metals such as magnesium[54,55] and calcium [ 56,57] alkoxides.
Another possible approach relies on the immobilization of the initiator on an
insoluble support. Toward this end, Je ´roˆme and coworkers grafted yttrium
isopropoxide onto a porous silica surface [ 58,59]. Two methods were reported
for the immobilization. The ﬁrst method relies on the reaction of surface hydroxylgroups with an excess of Y[N(SiMe
3)2]3. The silylamido groups immobilized on
the surface were then converted into yttrium alkoxides by the reaction with2-propanol. In the second approach, a yttrium alkoxide was prepared by reactingY[N(SiMe
3)2]3with less than three equivalents of 2-propanol and then grafted onto
the silica surface. Using similar methods, Hamaide and coworkers supported Al, Zr,
Y, Sm, and Nd alkoxides onto silica and alumina [ 60].
2.3.3 Cationic Polymerization
Cationic ROP of lactones has been known for a long time but is not very popular
due to its poor control of the molecular parameters. In 1984, Penczek andcoworkers reported the cationic polymerization of eCL and b-propionolactoneOO
O
OSnBu
BuSnBu
BuO
OO
O
OO
5
5n
nSH
SHS
SSnBu
BuO
OO
O
OO
5
5n
nH
H+
Fig. 15 Albertsson’s process for the synthesis of aliphatic polyesters contaminated by a low
content of tin-based residuesRecent Developments in Ring-Opening Polymerization of Lactones 187
mediated by acylating agents [ 61]. The cationic initiators and catalysts can be
roughly divided in four main families: alkylating agents, acylating agents, Lewisacids, and protonic acids.
Until the middle of the 1980s, it was accepted that the mechanism for the
cationic ROP initiated by alkylating agents was based on the reaction of the cationwith the endocyclic oxygen, followed by cleavage of the acyl–oxygen bond
(Fig. 16).
Nevertheless, in 1984, Penczek [ 62] and Kricheldorf [ 63] revised this mechanism.
If alkylating agents are used as initiators, they proposed that the cation reacts withthe exocyclic oxygen to form the dialkoxycarbocationic species, which reacts furtherby cleavage of the alkyl–oxygen bond as shown in Fig. 17. This mechanism was
clearly proved by the presence of an ester function at the a-chain-end, whereas the
ﬁrst mechanism would result in the presence of an ether function. The propagation ofpolymerization takes then place by reaction of the exocyclic oxygen with the
dioxocarbocation.OO
OC+O
R
OC+O
ROO
OC+O
O
O R
5
n+ R+ ether function
at the chain-end
Fig. 16 First mechanism proposed for cationic ROP
OO
OC+OR
OOOC+OR
C+
OOOORR++
+ester function
at the chain-end
Fig. 17 Second mechanism proposed for cationic ROP188 P. Lecomte and C. Je ´roˆme
The mechanism is more complex when acylating agents are used as initiators
because both mechanisms are observed (Fig. 18)[64].
Lewis acids were also screened for the ROP of lactones [ 65]. The polymerization
takes place according to a cationic mechanism provided that the counterionis not too nucleophilic. Conversely, when Lewis acids with a nucleophilic coun-terion are used, several examples are reported where the polymerization takesplace according to the usual coordination–insertion mechanism (Fig. 12). This
coordination–insertion mechanism was indeed reported for the ROP initiated by
ZnCl
2[66], TiCl 4, and AlCl 3[67].
Another approach enabling cationic ROP relies on initiation by nucleophilic
alcohols and amines in the presence of Bronsted acids as catalysts. The mechanismof initiation is based on the activation of lactones by protonation of the exocyclicoxygen, followed by the nucleophilic attack of the alcohol and the scission of theoxygen–acyl bond (Fig. 19). The mechanism of propagation is similar except that
the hydroxyl function at the chain-end is the nucleophilic species. This activationmonomer mechanism is more favorable than the mechanism shown in Fig. 17
owing to the lower nucleophilicity of the exocyclic oxygen of lactones compared
to alcohols. In 2000, Endo and coworkers reported a ﬁrst example of controlledcationic ROP of eCL and d-valerolactone by using an alcohol as an initiator and
HCl.Et
2O as catalyst [ 68]. Nevertheless, the molar mass did not exceed 15,000,
except for poly( d-valerolactone), which has been prepared with molecular weight
up to 50,000 [ 69]. Recently, it was shown that the cationic polymerization ofOO C+O
C+O
C+
OO O
OO
O
O
OOOO
O O
O OO
O O
OO
OOO+
++fast slow
+(a)(b)
(a)
(b)
Fig. 18 Mechanism for the cationic ROP initiated by acylating agentsRecent Developments in Ring-Opening Polymerization of Lactones 189
eCL [ 70] is under control if triﬂuoromethanesulfonic is used as a catalyst. Molar
masses up to 20,000 were obtained. Later, Bourrissou showed that triﬂuorometha-nesulfonic acid can be replaced by the less acidic methanesulfonic acid [ 71].
Kakuchi and coworkers reported the polymerization of d-valerolactone using
3-phenyl-1-propanol as the initiator and triﬂuoromethanesulfonimide as the catalyst
in CH
2Cl2at 27/C14C[72]. Interestingly, the polymerization was under control and
various functionalized alcohols were used as initiators. Very recently, Takasu andcoworkers extended this strategy to other perﬂuoroalkanesulfonates and perﬂuor-oalkanesulfonimides to perform fast ROP [ 73]. As far as eCL is concerned, the
fastest polymerization was obtained by using nonaﬂuorobutanesulfonimide as acatalyst.
Organic compounds such as lactic acid [ 74,75], citric acid [ 74], fumaric acid
[76,77], and amino acids [ 74] were also shown to catalyze the ROP of lactones,
using alcohols and amines as initiators. Interestingly, an acid catalyst can be
supported on a solid support such as porous silica [ 78]. Unfortunately, the
polymerization is slow and reuse of the catalyst after its recovery and regenera-tion turned out to be unsuccessful. Finally, it is worth noting the particularbehavior of amino acids, which are able to both catalyze and initiate the ROPof lactones [ 79].
2.3.4 Organocatalytic Polymerization
Many researchers have investigated the use of amines and alcohols as initiators for
the ROP of lactones. As a rule, amines and alcohols are not nucleophilic enough tobe efﬁcient initiators, and it is then mandatory to use catalysts to perform thepolymerization successfully. Nevertheless, highly reactive b-lactones exhibit a
particular behavior because their polymerization can be initiated by nucleophilicamines in the absence of any catalyst. As far as tertiary amines are concerned, the
initiation step implies the formation of a zwitterion made up of an ammonium
cation and a carboxylate anion, as shown in Fig. 20. Authors coined the name
“zwitterionic polymerization” for this process [ 80]. Nevertheless, this polymerization
is not really new because the mechanism is mainly anionic. Interestingly, Kricheldorfand coworkers did not exclude the possibility that, at least at some stage of thepolymerization, chain extension takes place by step-growth polycondensation [ 81].OO
nOO
nROH
nORO
OHH+
H+_H
+
Fig. 19 Monomer activation mechanism for the ROP of lactones catalyzed by Bronsted acids and
initiated by nucleophilic alcohols190 P. Lecomte and C. Je ´roˆme
The same authors did not observe intramolecular cyclization by the coupling reaction
of the ammonium cation and the carboxylate anion, at least in their work [ 81]. The
presence of elimination reactions of the ammonium salt should not be ruled out, atleast at high temperatures.
For less reactive lactones, the initiation and propagation of the polymerization
require a catalyst. Two strategies can be implemented: the catalysts can activateeither the initiator or the monomer. Interestingly, dual catalysts can associate bothmechanisms of activation. Some signiﬁcant advances have been made in the last
few years, especially under the impulse of the group of Hedrick, as recently
reviewed [ 82,83].
The activation of lactones by Bronsted acids was discussed in the section 2.3.3
dealing with cationic polymerization. An alternative relies on the use of nucleo-philic species for the activation of lactones (Fig. 21).
N-Heterocyclic carbenes are an example of a family of nucleophilic catalysts
[84–87]. For instance, the polymerization of b-butyrolactone was catalyzed by
1,3,4-triphenyl-4,5-dihydro-1 H,1,2-triazol-5-ylidene in the presence of methanol
as an initiator [ 86]. This reaction was carried out in toluene at 80
/C14C. Nevertheless,
an undesired elimination (Fig. 4) reaction was observed and control of the poly-
merization was lost. This issue was overcome by using tert-butanol as a co-solvent,
which reacts reversibly with the free carbene to form a new adduct. Owing to thedecrease in the concentration of the free carbene, the elimination is disfavored andthe polymerization is then under control provided that a degree of polymerizationbelow 200 is targeted. As a rule, the reactivity of N-heterocyclic carbenesdepends on their substituents. Hindered N-heterocyclic carbenes turned out to be
not nucleophilic enough for the ROP of eCL. Recently, it was shown that unen-
cumbered N-heterocyclic carbenes were more efﬁcient catalysts [ 87].
1,5,7-Triazabicyclo[4.4.0]dec-5-ene (TBD) is another efﬁcient organocatalyst
for the ROP of lactones initiated by alcohols [ 88,89]. Indeed, the polymerization ofOO
NR'R'
R'N+OR'R'
R'O
N+OR'R'
R'O
OO
nOO
+
Fig. 20 Zwitterionic polymerization of pivalolactone initiated by tertiary amines
OO
NuOO
5ROH
ROOHO
5Nu++-
Fig. 21 ROP of lactones mediated by nucleophilic catalysts; Nunucleophilic speciesRecent Developments in Ring-Opening Polymerization of Lactones 191
eCL and d-valerolactone was successfully carried out, and the corresponding
polyesters were obtained with predictable degrees of polymerization of up to 200and low polydispersities ( <1.16). Interestingly, Hedrick and coworkers proposed a
mechanism based on the dual activation of both the monomer and the initiatoraccording to Fig. 22. It is worth noting that b-butyrolactone did not polymerize in
the presence of this catalyst.
When 1,8-diaza[5.4.0]bicycloundec-7-ene (DBU) and N-methylated TBD
(MTBD) were used as catalysts instead of TBD, no polymerization was observed,even with catalyst loading of up to 20 mol% [ 89]. The lack of activity of these
amines was accounted for by the absence of any activation of the lactone, and theactivation of the alcohol turned out to be not sufﬁcient. However, the polymeriza-tion was successfully carried out by the addition of a thiourea as a co-catalyst toactivate lactones, as shown in Fig. 23. Again, b-butyrolactone was not reactive
enough and was not polymerized [ 89].
The implementation of phosphazene bases as organocatalysts was also
investigated in order to efﬁciently activate alcohols [ 90]. More particularly,
2-tertbutylimino-2-diethylamino-1,3-dimethylperhydrdro-1,3,2-diazaphosphorine(BEMP) was investigated due to its higher basicity (p K
BH+¼27.6) compared to
DBU (p KBH+¼24.3) and MTBD (p KBH+¼25.4). The polymerization of eCL
andd-valerolactone was successfully carried out in the presence of BEMP by using
1-pyrernebutanol as an initiator (Fig. 24). Although the polymerization was under
control, the kinetics were quite low, especially in the case of the polymerization of
eCL, which required 10 days to reach a conversion of 14% [ 90].OO
nN
N N
O OH n
OH
RN
N NROHOR
O OH n+
n=1,2
Fig. 22 Polymerization of lactones by 1,5,7-triazabicyclo[4.4.0]dec-5-ene (TBD)
S
N
HN CF3CF3
H
O
O
nn=1,2
Fig. 23 Activation of lactones by thiourea192 P. Lecomte and C. Je ´roˆme
2.4 Enzymatic Polymerization
Lipases are enzymes of the hydrolase family and, in nature, hydrolyze fatty acid
esters in aqueous environment. It is worth recalling that the hydrolysis of esters is a
reversible reaction. Chemists thus often use lipases to catalyze the reverse reaction,i.e., the esteriﬁcation and the ROP of lactones. In 1993, the groups of Kobayashi[91] and Knani [ 92] reported independently the lipase-catalyzed ROP of eCL and
d-valerolactone. The aliphatic polyesters were functionalized by a carboxylic group
at one chain-end and a hydroxyl group at the other chain-end. Accordingly, thepolymerization was initiated and terminated by water present in the reaction media.
Since then, the process has been extended to a wide variety of lactones of
different size and to several lipases, as recently reviewed [ 93–96]. Interestingly,
large-membered lactones, which are very difﬁcult to polymerize by usual anionicand coordination polymerizations due to the low ring strain, are successfullypolymerized by enzymes. Among the different lipases available, that from Candida
antarctica (lipase CA, CALB or Novozym 435) is the most widely used due to its
high activity. An alcohol can purposely be added to the reaction medium to initiatethe polymerization instead of water. The polymerization can be carried out in bulk,in organic solvents, in water, and in ionic liquids. Interestingly, Kobayashi and
coworkers reported in 2001 the ROP of lactones by lipase CA in supercritical CO
2
[97]. Later, Howdle and coworkers supported lipase CA on macroporous beads
[98]. It is worth noting that the enzyme can be withdrawn and recycled by using
supercritical CO 2. The success of the polymerizations carried out in organic
solvents stems directly from the sustained activity of several lipases in organicsolvents. In this respect, it must be noted that water has a manifold inﬂuence on thecourse of the polymerization. On the one hand, water can initiate the polymeriza-tion. On the other hand, a minimum amount of water has to be bound to the surface
of the enzyme to maintain its conformational ﬂexibility, which is essential for its
catalytic activity [ 94]. Lipase-mediated polymerization cannot therefore be
achieved in strictly anhydrous conditions.
The mechanism of the enzymatic polymerization is shown in Fig. 25and can
be decomposed into three main steps. First, a complex is formed between theenzyme and the lactone. The second step is based on the nucleophilic activationof the lactone by the hydroxyl function belonging to a serine residue of the activeOO
nRO HOR
O OHnN
PN
NEt2N
tBuN
PN
N+ Et2N
tBu
H
O
R OO
nN
PN
NEt2N
tBu+
n=1,2+-
Fig. 24 Polymerization of lactones by 2-tertbutylimino-2-diethylamino-1,3-dimethylperhydrdro-1,
3,2-diazaphosphorine (BEMP)Recent Developments in Ring-Opening Polymerization of Lactones 193
site of the enzyme. An activated opened monomer is obtained, which is more
reactive than lactone towards nucleophiles. Finally, the activated opened monomerreacts with nucleophilic hydroxyl-functionalized initiators and propagating species(Fig. 25). It is worth noting that this activation monomer mechanism is very similar
to that shown in the section 2.3.4 dealing with ROP catalyzed by nucleophilicorganocatalysts.
A key point should be to identify the rate-limiting step of the polymerization.
Several studies indicate that the formation of the activated open monomer is therate-limiting step. The kinetics of polymerization obey the usual Michaelis–Mentenequation. Nevertheless, all experimental data cannot be accounted for by thistheory. Other studies suggest that the nature of the rate-limiting step dependsupon the structure of the lactone. Indeed, the reaction of nucleophilic hydroxyl-functionalized compounds with activated opened monomers can become the rate-limiting step, especially if sterically hindered nucleophilic species are involved.
Unlike chemical ROP, enzymatic ROP is not governed by the ring strain.
Unexpectedly, several studies showed that macrolides polymerize faster thansmaller ring lactones when lipases are used as catalysts. It was shown thatmacrolides exhibit a higher dipole moment and are thus more hydrophobic thansmaller ring lactones [ 99]. This factor was invoked to shed light on the very
particular reactivity of lactones in enzymatic ROP. Indeed, the faster kinetics ofpolymerization of macrolides was accounted for by their better recognition bylipases due to their higher hydrophobicity and to their shape. Indeed, macrolides
have a chemical structure closer to the glycerol fatty acids esters hydrolyzed by
lipases in nature.OO
n
ROHO
O OH nLipaseOR
O OHn
Lipase-OH
Lipase/OH complex
Fig. 25 Mechanism of the enzymatic ROP of lactones194 P. Lecomte and C. Je ´roˆme
The beneﬁts of enzymes as catalysts for the ROP of lactones are manifold:
– Enzymes are green catalysts obtained from renewable resources
– Enzymes are easily separated from the polyesters– The polymerization proceeds under mild conditions in terms of pH, temperature
and pressure
– The polymerization can be carried out in bulk, in organic media, and at various
interfaces
– The polymerization is not carried out under strictly anhydrous conditions as is
the case when aluminum and tin alkoxides are used as initiators
– The polymerization can take place with high regio- and stereoselectivity– Enzymes are very efﬁcient catalysts for the polymerization of large-size
lactones, which are particularly difﬁcult to polymerize by usual chemicalcatalysts and initiators owing to the low ring strain
Nevertheless, the use of enzymes presents some drawbacks. Enzymes are
expensive and large amounts are needed for polymerization. Besides, it is stillquite challenging to synthesize high molar mass polyesters. The control of poly-merization remains less efﬁcient with enzymes than with chemical initiators such asaluminum alkoxides.
3 Polymerization of Substituted Lactones
The polymerization of substituted lactones is an attractive strategy for extending therange of aliphatic polyesters and for tailoring important properties such as biodeg-radation rate, bioadherence, crystallinity, hydrophilicity, and mechanical properties[100]. Moreover, the substituent can bear a functional group, which can be very
useful for the covalent attachment of drugs, probes, or control units.
The most direct route towards functionalized aliphatic polyesters is based on the
functionalization of polyester chains. This approach is a very appealing because a
wide range of functionalized aliphatic polyesters could then be made available from
a single precursor. This approach was implemented by Vert and coworkers usinga two-step process. First, PCL was metallated by lithium diisopropylamide withformation of a poly(enolate). Second, the poly(enolate) was reacted with anelectrophile such as naphthoyl chloride [ 101], benzylchloroformate [ 101]
acetophenone [ 101], benzaldehyde [ 101], carbon dioxide [ 102] tritiated water [ 103],
a-bromoacetoxy- o-methoxy-poly(ethylene oxide) [ 104], or iodine [ 105] (Fig. 26).
The implementation of this strategy is, however, difﬁcult because of a severe
competition between chain metallation and chain degradation. Moreover, the con-
tent of functionalization is quite low ( <30%), even under optimized conditions.
A less direct strategy relies on the synthesis and ROP of substituted and/or
unreactive functionalized lactones [ 100]. Two approaches can be implemented. In
the ﬁrst approach, the unreactive functional group is inserted directly inside thering. It is worth recalling that cyclic diesters such as lactide and glycolide, for whichRecent Developments in Ring-Opening Polymerization of Lactones 195
both esters can be involved in the polymerization, will not be covered by this
review. The second approach is based on the synthesis and polymerization oflactones bearing a substituent, functionalized or not.
Lactones bearing functions inside the ring that do not interfere with the ROP
mechanism, such an ether [ 106–113], an amine [ 114,115], an amide [ 116–118], an
unsaturation [ 119–122], or a ketone [ 123] are shown in Fig. 27. If the functional
group is not tolerated by the polymerization mechanism, it has then to be protected
as is the case for amines [ 114,115].
It is worth noting that 6,7-dihydro-2(3 H)-oxepinone is an unusual lactone
because it can be polymerized by two distinct mechanisms: ROP of the cyclicesters by aluminum alkoxides, and the ring-opening metathesis polymerization(ROMP) of endocyclic oleﬁns by the Schrock’s catalyst (Fig. 28)[121].OO
4xOOLi
4x OO
4x
ELDA E
E=electrophile
Fig. 26 Chemical derivatization of PCL by an anionic route; LDA lithium diisopropylamide
O
NO
O
CF3O
OO
OOO
OO
OO
NO
OO
NO
OO
NO
OO
OO
ONO
OOO
OO
MeNOO
Ph
Hedrick (2000)
Jérôme (2002)Albertsson (1989)Kricheldorf (1998)
Dubois (2000)Jérôme (2001)
Jérôme (2002) R = H    : Höcker (1999)
     =  Me : Höcker (2000)Höcker (2000) Höcker (2000) Höcker (2000)Yasuda (1993)R
Endo (2009)
Fig. 27 Examples of lactones functionalized inside the ring [ 106–123]
OO
OO
nOO
nMoN
OC(CF3)2CH3CMe2Ph
CH3(CF3)2OCAl(OiPr)3
ROPROMP
Fig. 28 Example of a dual lactone polymerizable by two different mechanisms196 P. Lecomte and C. Je ´roˆme
The metathesis route opens up new opportunities for the synthesis of new
copolymers by copolymerizing 6,7-dihydro-2(3 H)-oxepinone with other cyclic
oleﬁns such as norbornene, even though this approach has barely been exploited
until now [ 121].
The second approach is based on the pol ymerization of lactones bearing
functionalized substituents. A se t of lactones bearing chloride [ 124–126], bro-
mide [ 127,128], iodide [ 129], alkene [ 130–134], or alkyne [ 135]w e r e
synthesized and (co)polymerized by tin o ctoate, tin(IV), and aluminum alkoxides
(Fig. 29).
Unfortunately, this strategy presents severe drawbacks. Firstly, several of these
lactones are not commercially available and several steps are often necessary for
their synthesis. Moreover, it is mandatory to rigorously purify theses lactonesbefore polymerization, especially if sensitive alkoxides are used as initiators,which is sometimes a difﬁcult task. Accordingly, the global yield of the synthesisis sometimes low and the functionalized lactone is thus quite expensive. Anotherissue is the lack of chemoselectivity of the chemical polymerization. Severalfunctional groups such as epoxides, alcohols, and carboxylic acids are not toleratedby propagating species such as aluminum and tin(IV) alkoxides. This drawback was
successfully overcome by the protection of groups such as alcohols [ 15,114,
136–140], amines [ 141–143] and carboxylic acids [ 15,114,139,144–147] prior
to polymerization (Fig. 30). Nevertheless, the protecting groups have to be removed
after polymerization and it is not always easy to ﬁnd deprotection conditions whereno degradation takes place, especially when acidic conditions are used. Benzylicethers and esters have been often used because they are typically deprotectedby hydrogenation, under neutral conditions. In some particular cases, it wasOO
X
OO
Br
OO
O
OOO
OO
OOOO
OOOOCl OO
O
O
Br
OOX= Cl : Jérôme (2004) 
       I   : Coudane (2009)Jérôme (2000) Emrick (2005)
Emrick (2002)Hedrick and 
Jérôme (2000) Hedrick and 
Jérôme (2000) Jérôme (2006)Li (1999) Hedrick (1999)
Carpentier JF (2009)
Fig. 29 Functionalized lactones chemoselectively polymerized by aluminum and tin alkoxides
