Repository: DariusCatrina/ScientificSearch

# Scientific-Search

This is the repository used for scientific-search project. Code based on Odinson ("https://gh.lum.ai/odinson/") engine.

# Run

From the main repo:

sbt "extra/runMain ai.lum.odinson.extra.ScientificSearcher"

to start the syntactic search interface CLI.

To start the frontend interface, from the main repo:

sbt "frontend/run". Note that you need to copy and setup the article title database to your machine or error will occur.

# Note

Make sure to set the doc, text, index paths in extra/src/main/resources/application.conf to FULL paths in your machine (i.e. /usr/....../scientificsearch/extra/data/PubMed/docs, etc) to avoid empty corpus in the engine.

File: extra/data/demo_data/text/Board et al. - Unknown - Advances in Polymer Science-annotated.txt (part 16 of 22)
+2in the solid state and the kinetic results gained from this study
(ﬁrst order dependency on [LA]; a ﬁrst order dependency on [BnOH] with d[LA]/dt¼k
prop[LA][BnOH] and a kpropconstant of 1.95 M/C01s/C01), a coordinatio-
n–insertion commonly referred as “pseudo-anionic” polymerization mechanismcan be tentatively proposed for this reaction. Complex 76undergoes an equilibrium
involving THF and
L-lactide ( A) to form intermediate ( B) via the dissociation of a
dimethylamino group and attack of the benzyl alcohol at the lactide monomer asshown in Scheme 10.
Darensbourg and coworkers reported a systematic investigation of ROP catalyst
performance along with kinetic and mechanistic studies for the polymerization of
L- and rac-lactide using calcium complexes derived from tridentate Schiff base
ligands (Fig. 13)[90,91]. With calcium catalysts 77a–d , used in melt and solution
polymerization of L-lactide, it was found that calcium salen catalyst 77dwith bis
(phosphoranylidene)ammonium azide as a co-catalyst is much less active than the
calcium complexes with tridentate Schiff base ligands, as reﬂected in the monomer
L-lactide conversions of 59–80% for 77a–c but only 35% for 77d as initiator.
ON
N
Ca
ONN
CaO
NNO
N
NON
N
CaO
N
N
A
76OO O
O
BnOHONN
CaO
N
N
BOO O
OOH
ONN
CaO
N
NOHR
CLA
ROH = HOOO PhO
OHOOOO
O OO
O PhO
n–1LA
Scheme 10 Proposed ROP mechanism by dimeric complex 76[89]Recent Developments in Metal-Catalyzed Ring-Opening Polymerization 247
Similarly, a turn-over frequency (TON) of 227 of the polymerization process was
distinctly low for 77dwith [M]/[I] ¼350, at 110/C14C for 6 h, using “in the melt”
polymerization conditions. Biocompatible calcium complex 77aused as catalyst at
110/C14C produced in 30 min PLAs with high molecular weight (65,000–110,600)
and narrow polydispersities (1.02–1.05) using [M]/[I] ¼350–700. It is worthy of
note that complex 77adisplayed a notable heteroselectivity (probability of racemic
linkages between monomers, Pr¼0.73, see Sect. 4.2) in polymerization of rac-
lactide in THF at /C033/C14C. Data on the aforementioned calcium initiators and their
lactide polymerization are listed in Table 4.
3.3 Group 3 Metals (Sc, Y) and Lanthanides
Lanthanide-based catalysts, despite ﬁnding a lot of application in homogeneous
catalysis, can be rather problematic due to the lability of some ligand types and the
versatility of their coordination chemistry in the +3 oxidation state; this makes thecontrolled synthesis of “single-site” Ln
IIIcomplexes a quite ambitious goal [ 92].
McLain and coworkers ﬁrst demonstrated the high potential of a homolepticyttrium complex “Y(OCH
2CH 2NMe 2)3” as ROP catalyst for the preparation of
PLA from rac-lactide and that it promotes a rapid and controlled polymerizationN
O ON
CaR1
R2ON
Ca
XNMe2
77a 7a R1=R2=t-Bu,X=N(SiMe3)2
77b 7b R1=R2=t-Bu,X=OMe
77c 7c R1=t-Bu,R2=H,X=N(SiMe3)2 77d7dON
N
Ca
ONN
CaO
NNO
N
N
76
Fig. 13 Calcium complexes supported by N,O-donor Schiff base ligands
Table 4 Ca complexes in rac-lactide and L-lactide polymerization
Initiator Conditions:
solvent (/C14C) [I] 0:[LA] 0Activity Ref.
67 THF (room temperature)
1:150120 min, 96% [ 87]
68 THF (room temperature)
1:2001 min,>90% [ 88]
66 THF (room temperature)
1:200>90% [ 88]
75 THF (room temperature)
1:2005 min, 90% [ 88]
77a Melt (110)
1:35030 min, 80% [ 90]248 S. Dutta et al.
[93]. Recently, rare-earth metal complexes have attracted considerable attention as
initiators for the preparation of PLA via ROP of lactides, and promising resultswere reported in most cases [ 94–100]. Group 3 members (e.g. scandium, yttrium)
and lanthanides such as lutetium, ytterbium, and samarium have been frequently
used to develop catalysts for the ROP of lactide. The principal objectives ofapplying rare-earth complexes as initiators for the preparation of PLAs were toinvestigate: (1) how the “spectator” ligands would affect the polymerizationdynamics (i.e., reaction kinetics, polymer composition, etc.), and (2) the relativecatalytic efﬁciency of lanthanide(II) and (III) towards ROPs.
From recent studies, a series of guanidine-supported alkoxide complexes
[Ln{(Me
3Si)2NC(N-iPr)2}2(OR)] (R ¼OtBu, Ln ¼Y, Nd, Sm, Lu; R ¼OiPr,
Ln¼Y, Nd, Lu) 78–84(Fig. 14)h a sb e e nf o u n dt ob ea c t i v ei nR O Po f rac-
lactide with a control of molecular weights signiﬁcantly tuned by the choice ofthe metal [ 101]. In particular, yttrium and lut etium featured a higher activity in
toluene than in THF due to the high oxophilic nature of lanthanides, resulting in acompetition between THF and the lactide monomer at the metal center. A decreas-ing order of activity (Nd /C25Sm>Y>Lu) in “immortal” polymerizations
suggests an apparent correlation with the ionic radii of the metals [ 102].
More recently reported was a bridged bis(amidinate)–isopropoxy ytterbium
complex 85(Fig. 14), which displayed excellent polymerization activity in con-
junction with a good control of the polymerization of
L-lactide with a linear
increases of polymer molecular weights ( Mn) with [M] 0/[I]0[103]. It was also
evidenced that 85was even more active in the polymerization of lactide than its
structural analog with bridging phenoxide group, as an isopropoxide is intrinsicallymore nucleophilic than a phenoxide.
A series of bis(thiophosphinic amido) yttrium complexes 86a–h was promising
due to their high rates and enhanced control of the
L-lactide polymerization activity
with high polymerization rates kapp¼2.2/C210/C04to 1.1 /C210/C02s/C01at [LA] 0¼1
M, [I] 0¼5m M[ 104]. It is worth noting that the phosphorous substituents greatly
inﬂuenced the rate of the reaction, and that the rate followed the orderisopropyl >phenyl >ethoxy.
N
X
NP
PS
S
R RRR
YN ( S i M e 3)2
86a a X = 2,2,-dimthylpropylene, R = iso-propyl
86b b X = ethylene, R = iso-propyl
86c c X = trans-1,2-cyclohexylene, R = iso-propyl
86d d X = 2,2-dimethylpropylene, R = phenyl
86e e X = ethylene, R = phenyl
86f X = trans-1,2-cyclohexylene, R = phenyl
86g g X = ethylene, R = ethoxy,
86h h X = trans-1,2-cyclohexylene, R = ethoxyNN(Me3Si)2N
Ln
N NX
(Me3Si)2NN NMe3Si
YbPh
N N
Me3Si
PhN N
YbPh
SiMe3
N N
PhSiMe3Pri
O
O
Pri
X= O tBu, Ln= Y  78 78
Nd 7979
Sm 8080
Lu 8181
X= O iPr, Ln = Y 82 82
Nd 8383
Lu 848485
Fig. 14 Series of well-deﬁned lanthanide alkoxide initiatorsRecent Developments in Metal-Catalyzed Ring-Opening Polymerization 249
More recently, metal complexes with chelating b-ketiminates have been exam-
ined for ROP of lactide due to the ease of preparation and modiﬁcation of bothsteric and/or electronic properties. Thus, it is surprising that reports dealing with
rare-earth metal complexes of b-ketoiminate remained scarce before Yao and
coworkers investigated a series of dimeric aryloxide complexes [LLn(OAr)(THF)]
2(Ln¼Nd87,S m 88,Y b 89,Y90, and L ¼ligand) bearing a dianionic
N-aryloxo-functionalized b-ketominate (Fig. 15). It has been found that neodym-
ium and samarium aryloxo complexes were highly efﬁcient initiators for the ROPof
L-lactide, giving almost complete conversions in toluene in 4 h at 70/C14Ca t
[M] 0/[I]0¼400 [ 105]. In this case, a decrease in the ionic radii of the metal causes a
reduction in catalytic activity. The yield is 35% under the same polymerization
conditions using yttrium complex 90and only 40% using ytterbium complex 89as
the initiator, even when the molar ratio of monomer to initiator decreased to 100.
Yttrium bis(alkyl) and bis(amido) complexes of the type [LY(CH 2SiMe 3)2]
bearing N,O-multidentate ligands (L), such as b-diimines, displayed high activity
for the ROP of L-lactide at room temperature (100% conversion in most
experiments in THF within 2–60 min). In this case, an inﬂuence of the ligandframework and the geometry of the alkyl(amido) species (single site or double site)on the catalytic activity have been reported [ 106].
The catalytic properties toward
L-lactide of the divalent bimetallic lanthanide
complexes 91–97(Fig. 15), involving amine bis(phenolate) ligands, have been
investigated by Delbridge and coworkers, who showed that complexes 91, 95,
and97were active at 70/C14C[107]. An interesting case of metal radius-driven
enhancement of the ROP activity with L-lactide has been demonstrated recently
by Delbridge and coworkers for a series of ytterbium, samarium and lanthanumcomplexes bearing O,N,O-tridentate phenolate ligand (H
2L) with an aliphatic
alcohol as side arm. While ytterbium(III) complex 100displayed a fair activity to
polymerize L-lactide (moderate conversion 61% in 24 h at 80/C14C), complexes with
larger metals La(III) 98and Sm(III) 99in a similar steric environment (Fig. 12),
displayed a drastic increase in catalytic activity. Quantitative monomer conversionscould be readily achieved with catalyst precursor 98within 1 min at room
N O
OLnOAr
THF
O
Ln ArO
THFCl
N O
Ln = Nd 87
Sm 88
Yb 89
Y 90R
R
O
N
RRLnO
XOLnO
NRR
R
RX
91: R = But, X = NEt2, Ln = Yb
92: R = But, X = CH2NMe2, Ln = Yb
93: R = Pet, X = NMe2, Ln = Yb
94: R = Pet, X = OMe, Ln = Yb
95: R = But, X = NMe2, Ln = SmR
R
O
N
RRLn
O
X
96: R = Pet, X = NEt2, Ln = Yb
97: R = Pet, X = NEt2, Ln = SmN OH
But
ButOH
H2L
[Ln(L)(N(SiMe3)2)(THF)x]
Ln = La; X = 2 98
Ln = Sm,X = 1 99
Ln = Yb, x = 1 100
Fig. 15 Series of lanthanide initiators250 S. Dutta et al.
temperature at a monomer:catalyst ratio of 100:1. Furthermore, an increase in L-
lactide:catalyst 98ratios from 100:1 up to 1000:1 also led to a complete conversion
to PLA at room temperature within 10 min [ 108].
The swift reaction of rare earths organometallic precursors like tris(alkyl)s, Ln
(CH 2SiMe 3)3(THF) 2with N,O,P-donor multidentate ligands (HL 1and HL 2) driven
by alkane elimination, afforded a series of metal (Ln ¼Y, Lu) alkyl complexes
101a ,band102a ,b. In this method, HL 1was deprotonated by the metal alkyl
whereas the imino C ¼N group was reduced by intramolecular alkylation,
generating THF-solvated mono-alkyl complexes ( 101a Ln¼Y;101b Ln¼Lu)
(Scheme 11). Using mono(alkyl) complexes 101a ,band101as initiators led to
complete conversions of L-lactide within 2 h at 20/C14C, whereas only 1 h was needed
when complexes 102a, b were the initiators under similar experimental conditions.
This is attributed to the coordination of THF molecules in complexes 101a, b . The
less reactive nature of complex 103 might be attributed to the coordination of
methoxy moieties, which played a similar role as THF in complexes 101a, b
[109]. The molecular weight of the resulting PLA increased with the monomer:
catalyst ratio while the molecular weight distribution showed no change, indicatinga controlled polymerization. In the case of bis(alkyl) complex 103as the initiator,
the molecular weight of PLA was halved compared to those obtained from the
reactions run with mono(alkyl) derivatives as initiators. This suggests that both
metal centers participated in the mechanism, leading to a resulting PLA withrelatively broader molecular weight distribution, probably due to a lower initiatingrate and a higher propagation rate.
A series of mono(amidinate) rare earth metal bis(alkyl) complexes ( 104–110) with
different amidinate ligands are shown in Fig. 16. The activity of the mono(amidinate)
rare earth bis(alkyl) complexes [CyC( N-2,6-
iPr2C6H3)2]Ln(CH 2SiMe 3)2(THF)
(Ln¼Y104,L u 105), [CyC( N-2,6-Me 2C6H3)2]Ln(CH 2SiMe 3)2(THF) 2(Ln¼Y
PPh2
NOH
HL2
Ln(CH2SiMe3)3(T HF)2
N O
P
Ph2LnPh2P
N
O
102a: Ln = Y
102b: Ln = LutBu
tBu
NOH
PPh2 
HL1
Ln(CH2SiMe3)3(THF)2
tBu
tBu
N O
P     
Ph2Me3Si
Ln (THF)2
SiMe3
101a:  Ln = Y
101b:  Ln = LuOH
tBuButNOO
Y(CH2SiMe3)3(THF)2HL3
O
tBuButNOO
Y
SiMe3SiMe3
103SiMe3
Scheme 11 Yttrium and lutetium initiators supported by N,O-donor ligandsRecent Developments in Metal-Catalyzed Ring-Opening Polymerization 251
106,L u 107,N d 108), and [PhC( N-2,6-Me 2C6H3)2]Y(CH 2SiMe 3)2(THF) 2109
revealed the efﬁciency of these initiators in the production of high molecular weightPLAs with moderate polydispersities ( <1.32) [ 110]. It has been found that the
polymerization rate is highly dependent upon the central metals with an activityincreasing from lutetium to neodymium: Lu >Y>Nd. For example, the lutetium
complex exhibited the highest activity within the range 107>106>108, which is
quite counterintuitive considering the order of the effective ionic radii Nd
3+
(1.123 A ˚)>Y3+(1.040 A ˚)>Lu3+(1.001 A ˚)[102].
Recently, tris- b-diketiminate lanthanide complexes [LnL 3X]( X ¼Cl, LCl:
Ln¼Pr111,N d112,S m 113;X¼H, L: Ln ¼Nd114;X¼Me, LMe:L n¼Nd
115) (Scheme 12) displaying a high activity in producing PLAs under mild
conditions via ROP of L-lactide have been reported. This reactivity may be
attributed to the crowded coordination sphere around the central metal, which
incidentally affords an activated Ln–N( b-diketiminate) bond. The activity depends
on the central metals, and the active trend of Sm <Nd<Pr is consistent with the
sequence of the ionic radii [ 113].Nd(CH2SiMe3)2(μ−Cl)Li(THF)3N
N
110NR2 R2
R2 R2NR1Ln(CH2SiMe3)2(THF)n
R1 = Cy, R2 = iPr, n = 1, Ln = Y 104, Lu 105
R1 = Cy, R2 = Me, n = 2, Ln = Y 106, Lu 107
R1 = Cy, R2 = Me, n = 2, Ln = Nd 108
R1 = Ph, R2 = Me, n = 2, Ln = Y 109
Fig. 16 Yttrium and lutetium initiators supported by N,N-donor ligands
N
NLi 3 + LnCl3THFAr= Cl
MeLn = Pr 111
Nd 112
Sm 113
Ln = Nd 114
Ln = Nd 115N
NAr
ArAr
ArAr
LnN
NAr  + 3LiCl
ArNN
ArAr
But
But O
NNtBu
tBuO
Yb
(TMS)2N N(TMS)2Yb(TMS)2NN(TMS)2
TMS = SiMe3117But
ButO
NNtBu
tBuO
Yb
N(TMS)2N(TMS)2Yb (TMS)2N(TMS)2N 
116LiCl
THF
Li
THFCl
Scheme 12 Ln initiator derived from b-diketiminate and ytterbium bisamide bridged bis
(phenolato) [ 113,114]252 S. Dutta et al.
A recent report on bimetallic ytterbium bis(amides) 116and117stabilized by a
ﬂexible bridged bis(phenolato) ligand claimed a straightforward polymerization of
L-lactide. The conversion is characterized by short reaction times (30 min to 2 h)
and PLAs displaying broad PDIs (1.71–2.24). The reason for the apparent enhance-
ment of the activity found in the bimetallic lanthanide amides is tentativelyexplained by cooperative effects within these bimetallic systems [ 114].
As discussed above, lanthanides and group 3 homoleptic complexes are attrac-
tive initiators because of their moderate Lewis acidities, good activities of poly-merization, and low toxicity [ 94,111,112,115–118]. A list of lanthanide initiators
and their polymerization activity is listed in Table 5.
The general issues from literature surveys dealing with lanthanide initiators
reveal the following: (1) catalyst precursors with larger lanthanide metals polymer-
ize lactide faster than metals of smaller radii, (2) lanthanide catalysts polymerizelactide at slower rates than cyclic esters such as e-caprolactone and, in most cases,
Table 5 Lanthanide initiators in polymerization of L-lactide
Initiator Conditions: solvent
(/C14C) [I] 0:[LA] 0Activity Ref.
NO
Y
N
NO
OOYBnO OBn
O
BnO
HOYN
N
OBn
NOBnCH 2Cl2(25)
1:15012 h, 75%
kapp¼8.2/C210/C04s/C01[115]
N
NO
OY O(CH2)2NMe2Toluene (70)
1:10014 h, 97% [ 111,116]
N N
Y
THFN(SiHMe2)2 (Me2HSi)2NTolTHF (25)
1:45015 min, 97% [ 94]
(continued)Recent Developments in Metal-Catalyzed Ring-Opening Polymerization 253
alkoxides and amides are the leaving groups that initiate the polymerization. Using
rare earth metal initiators under optimized conditions results in deﬁnite advantages,i.e., the polymerization of lactide is well-controlled with limited side-reactionsTable 5 (continued)
Initiator Conditions: solvent
(/C14C) [I] 0:[LA] 0Activity Ref.
OLa
ONNN
Cy CyMe2Si SiMe2CH 2Cl2(25)
1:5008 h, 100% [ 112]
N
NP
PY
SHSH
N(SiMe3)2CH 2Cl2(25)
1:1006 min, 94%
kp¼0.019 M/C01s/C01[117]
N
ONEt2
NEt
Y
N(SiMe2H)2N(SiMe2H)2CH 2Cl2(25)
1:100030 min, 95% [ 98]
O
N
ONY
ZN
NO
O
Z = N(SiHMe2)2THF (20)
1:20005 min,>95% [ 118]254 S. Dutta et al.
compared to what is commonly experienced in the ROP of lactides with anionic and
cationic initiators. The use of well-deﬁned, single-site rare-earth complexes asinitiators allows a higher stability and better solubility of the products, eventually
leading to a better control of the PLA production. The choice of the spectator
ligands to stabilize the metal center is paramount in obtaining an optimalperformance.
3.4 Group 4 Metals (Ti, Zr, Hf)
Titanium alkoxides are also effective and sought-after initiators for the ROP oflactides due to a low toxicity, which minimizes the problems linked to the presence
of catalyst residues in commercial PLA products [ 18,19]. Despite impressive
advancements in the use of Lewis acidic metal initiators in the preparation ofPLAs, surprisingly little attention has been paid to the group 4 metal (Ti, Zr, Hf)initiators, probably due to the highly oxophilic nature of M(IV) which has a naturaltendency to form alkoxy-bridged multinuclear complexes. Verkade and coworkerspreviously demonstrated a series of titanium alkoxide complexes 118–122(Fig. 17)
that function as moderately efﬁcient initiators in bulk homopolymeization of
L-lactide and rac-lactide, some of these initiators displaying a well-controlled
polymerization behavior [ 119].
Among the titanium catalysts 118–121, complexes 118 and119 are more
effective than complexes 120and121not only in bulk polymerization (Table 6)
but also in toluene solution (Table 7). Polymerization of lactide reaches >90%
yield within 4 h for 119, whereas only 55% yield was observed for 120. Although
the different ring sizes of tetradentate trisalkoxy- or trisaryloxyamine ligandsresulted in only minor structural changes in the Ti complexes, they give rise to amajor effect on their polymerization activity. For example, the characteristics of the
resulting polymers obtained in high yields with the ﬁve-membered ring systems
displayed higher molecular weights in comparison to the performance of six-membered ring systems. One of the reasons could be found in the greater stericprotection of the central titanium in 120and121. The region above the equatorial
plane is occupied by the alkyl substituents located on the six-membered rings,which prevent the formation of higher Ti-containing aggregates during thecoordination–insertion step. This assumption is supported by the fact that the less
TiOOO
NOTiOOO
NO
TiOOO
NOTi
OOOTiOOO
NO
118 119 120 121 122
Fig. 17 Series of well-deﬁned alkoxide complexes of titaniumRecent Developments in Metal-Catalyzed Ring-Opening Polymerization 255
sterically hindered complex 120 shows a greater catalytic activity and affords
polymers with higher molecular weights than with 121.
Recently, sulfur- and methylene-bridged chelating bis(aryloxo) titanium
complexes have been used as initiators for living polymerization of lactides[120–124]. Moreover, amino-bisphenols are one of the most employed ancillary
ligand type in developing titanium initiators for both bulk and solution phase ROPofrac- and
L-lactide [ 125]. In these cases, the properties of polymers obtained
varied widely depending on the geometry of the ancillary ligand and polymeriza-
tion conditions.
Alkoxo bridged titanium complexes [Ti 2(m-OEt) 2(EDBP) 2(OEt) 2]123and [Ti
(EDBP)(OiPr)2]124(Fig. 18) have chelating bis(aryloxo) ligands with an O–E–O
(E¼S, CH 2) bridge. In this series, the sulfur-bridged complex 124 displays a
trigonal bipyramidal geometry in the solid structure with a trans arrangement of the
sulfur and nitrogen atoms. This complex efﬁciently catalyzes the ROP in a con-trolled way, forming PLA of relatively narrow molecular weight distributions(PDI ¼1.23 and M
nof 20,400) at 100/C14C within 120 h [ 120]. Similarly, bis
(phenolate) titanium complexes 125and126(Fig. 15) are active in polymerization
ofL-lactide and rac-lactide in toluene at 70/C14C with [M] 0/[I]0¼100. Only 90%
conversion was reached after 2.5 h for complex 125, yielding PLA with Mnof
17,500 and PDI of 1.06. However, complex 126achieved 98% conversion in 1.2 h,
yielding polymer with similar molecular weight and molecular weight distribution(M
n¼18,000, PDI ¼1.08). The higher activity of 126compared to 125is proba-
bly due to a defragmentation of the dinuclear complex 125via lactide coordination.Table 6 Bulk polymerization of lactide at 130/C14C
Entry CatalystaTime (h) Yield (%) MwbMnbPDIb
1 118 2 69 135,400 80,000 1.69
15 92 270,300 73,500 3.68
2 119 4 95 161,800 80,800 2.00
3 120 4 55 76,100 52,000 1.46
4 121 14 26 38,400 28,400 1.35
5 122 2 97 38,300 29,200 1.31
aReaction temperature 130 ( /C63)/C14/C14C, [LA]/[Ti] ¼300, 2 g of lactide
bMw,Mn, and PDI ( Mw/Mn) were determined by GPC
Table 7 Polymerization of lactide by Ti initiators in toluene
Entry Catalyst Temp Time Yield MwaMnaPDIa
(/C14C) (h) (%)
1 118 70 3 7 3,000 2,800 1.09
130 24 81 34,300 25,400 1.35
2 119 130 24 68 18,500 11,100 1.66
3 120 130 24 0 – – –
4 121 130 24 0 – – –
5 122 130 12 63 8,000 6,700 1.20
aMw,Mn, and PDI ( Mw/Mn) were determined by GPC256 S. Dutta et al.
The formation of the active mononuclear species prior to the polymerization
process induces a latency in the overall reaction. A tentative mechanism forpolymerization of lactides initiated by complex 125is proposed in Scheme 13,
where dinuclear species 125dissociates to a mononuclear species in the presence of
lactide [ 122].
To further improve the performances of titanium complexes, another
strategy has been employing titanium biphenoxy–alkoxide complexes of the form
L
nTi(OR) n/C04, in which OR is capable of initiating the polymerization and L is a
sterically bulky bisphenol ligand. These complexes were generally obtained by thereaction of Ti(OPr
i)4or Ti(OPri)3Cl with the corresponding bisphenol as shown in
Scheme 14[123]. Biphenolate complexes 127–132have been demonstrated to be
active initiators in the ROP of L-lactide in the bulk phase. The nature and steric bulk
of the phenolic ligands greatly inﬂuence the physical properties of the isolatedpolymer. In all cases, the PLA obtained displayed low molecular weights
(M
w¼4,670–9,170) and moderate polydispersities (1.5–1.7). An increase of reac-
tion temperature from 130/C14C to 180/C14C while maintaining other parameters
constant has demonstrated a marked increase of polymer molecular weight(M
w14,470). On the other hand, the inﬂuence of the biphenolate ligand or the
nature of the substituents located at the phenyl ring did not lead to any speciﬁc trendconcerning the molecular weights of the polymers. However, according to theauthors, a relatively narrow molecular weight distribution in most cases suggeststhe involvement of single-site catalysis. Nonetheless, the low molecular weights
and higher crystallinity of the obtained polymers are rather unique to these mixed
alkoxy-biphenolate catalysts.
Gibson and coworkers have developed a series of tetradentate bis(iso-propoxide)-
N,N-bis(6-methylenimino-2,4-di- tert-butylphenoxy)cyclohexyl-(1 R,2R)-diamine-
supported titanium(IV)–salen complexes 133–138 (Fig. 19). These complexesBut
MeOTiNR2
NR2
But
SO
Me123 R = Me
124 R = EtOH
OHO
OTiOiPr
OiPr
126O
OTiO
O
125TiO
OEt
EtO
EtOEt
=OH
t-Bu
t-BuOHt-Bu
t-Bu
Fig. 18 Titanium initiators supported by aryloxo ligands
O
OTiO O
OTiO
O
125TiO
OEt
EtO
EtOEtOO O
O
OEtEt
OO
OO+n(LA)O
OTiO
OEtOEt
OO
n +MeOH O OEt
OO
nH
Scheme 13 Polymerization mechanism of lactides initiated by complex 125[122]Recent Developments in Metal-Catalyzed Ring-Opening Polymerization 257
performed as excellent initiators for the ROP of lactide, and their activities directly
correlated with the electronic effects of the substituents [ 124]. In contrast to
aluminum–salen initiators, electron-withdrawing substituents on the Schiff baseligand have a detrimental inﬂuence upon polymerization efﬁciency, whereas the use
of electron-donating alkoxy-functionality has allowed the highest recorded activity to
date for titanium initiators with salen ligands, displaying 86% conversion to PLA in8 h and 97% in 24 h. The molecular weight distributions of the resulting PLAs wererelatively narrow (1.11–1.21), suggesting a well-controlled propagation step consid-erably free from undesirable termination processes.
ROP of lactide to PLAs under solvent-free conditions is one of the major topics
of industrial interest, and where titanium initiators play an impressive role.Under solvent-free conditions, the use of a novel chlorotitanium calix[4]arene
complex 139(Fig. 20) as catalyst for the polymerization of
L- and rac-lactide has
been reported. This catalyst displayed a high activity depending on the monomer-to-catalyst molar ratio and led to highly isotactic PLLA. Despite concomitanttransesteriﬁcation reactions during the polymerization, the overall process waswell-controlled and the PDIs remained in the range of 1.2–1.4 [ 126]. The catalyst,
which is based on a diphenolate ligand substituted by electron-withdrawing NO
2
groups, produces PLA of high molecular weight ( Mn¼11/C2103) with activitiesH3CH3C
CH3CH3
H3C
H3CCH3
CH3O
OTiO
ClCH3
CH3
132O
OTiO
O
CH3CH3CH3
CH3
131R2R
R2
R1R3O
OTiO
O
CH3 CH3CH3 
CH3
127 R1 = tBu, R2 = tBu, R3 = CH3
128 R1 =  tBu, R2 = Et, R3 = H
129 R1  = H, R2 = Cl, R3= H
130 R1 = tBu, R2= CH3, R3= HTi(OiPr)4+
Ti(OiPr)3Cl +HO OH
HO OHtoluene
60ºC, 3h
toluene
60ºC, 3h(O O) Ti(OiPr)2 + 2PriOH
(O O) Ti(OiPr)Cl + 2PriOH
Scheme 14 Formation of bisphenolate-supported Ti complexes [ 123]
R1 = tBu, R2 = OMe2: 133
R1 = tBu, R2 = H: 134
R1 = tBu, R2 = tBu2: 135
R1 = tBu, R2 = I: 136
R1 = tBu, R2 = Cl: 137NN
TiOR2
R1OiPr OiPr
R1R2O
OiPrNN
TiO
R1R1R2
R2O
OiPr
R1 = tBu, R2 = tBu: 138Fig. 19 Proposed structures
of the titanium initiators insolution [ 124]258 S. Dutta et al.
that are higher ( >99.9% conversion) than those obtained with other chlorotitanium
complexes. In this case, addition of n-butanol during polymerization signiﬁcantly
increases the polymerization activity (87.8 kg mol/C01(Ti) h/C01).
The selective synthesis of tri- and dichlorotitanium complexes 140–142bearing
chiral tridentate Schiff base ligands derived from (1 R,2S)-(/C0)-1-aminoindanol
(Fig. 20) has been recently reported. X-ray structural studies of these complexes
revealed a mononuclear feature with an octahedral coordination sphere at the metalcenter, and a meridional occupation of the Schiff base. Surprisingly, though thesecomplexes lack the typical ROP-initiating units such as alkoxides or amides, theyare effective catalysts for the controlled ROP of
L-lactide, as evidenced by the
linearity of the molecular weight versus [ L-LA]:[Ti] ratio as well as the narrow PDIs
(1.17–1.33) [ 127].
Besides Schiff base ligands, the utilization of sulfonamide-zirconium catalysts
has been described for the ROP of rac-lactide both in toluene at 100/C14C and in the
melt at 130/C14C to produce atactic poly( rac-lactide) [ 128]. The polymerization rates
and control achieved for complexes 143and144derived from multidentate N 4- and
N3O-donor sulfonamides were high, 144 showing signiﬁcantly more activity
to give a 95% conversion in toluene at 70/C14C, with a ﬁrst order consumption of
rac-lactide ( kp¼0.0076(2) min/C01). Complex 144 gives a 94% conversion and
PLA of Mn8,290 g mol/C01with, unfortunately, a poor control of the regioselectivity
producing atactic PLAs from rac-lactide. The polymerization ran in the melt and
led to a high conversion (90%) of 50–300 equiv. of rac-lactide in 30 min at 130/C14C
and to isopropoxy-terminated polymers with Mnup to 42,430 g mol/C01(PDI ¼1.49),
e.g., 300 equiv.of rac-lactide. Even though the polymers obtained from a melt had
broader PDIs than those obtained from a polymerization in solution, the activityof complex 144under melt conditions was superior to most of the bis(phenolate)
systems involving titanium and zirconium and gave up to 75% conversion in a 2 hL2ZrO
OPriO
PriOC2Zr Zr
CsHfOAr
N
O
RNNNClR
R
O
N Ti
OOCl
Ti
HR
R
O
N Cl
OClClOiPr
ZrN
NTsTs
OMe
OiPr
N
144
142 142 R= t-BuO
TitBu
O2N
OOONO2But
Cl Cl
139
R = 2,6-iPr2Ph
147L2Zr
C2v 145HfS S
OtBuOtBuOF3C CF3
F3C CF3
146OiPr
ZrN
NTsTs
N OiPr
N
143
Ph
Ph Zr140 140 R= H
141 141 R= t-Bu
Fig. 20 Titanium, zirconium and hafnium initiatorsRecent Developments in Metal-Catalyzed Ring-Opening Polymerization 259
reaction time [ 129]. Polymerization activity of these zirconium systems is also
comparable to tris(phenolate) systems, which give up to 50% (Ti) or 95% yield (Hf)after 0.5 h, and 78% yield after 0.1 h (Zr) for [ rac-LA]:[Ti/Hf-trisphenolate] ¼300
[130].
A strong demand for catalys ts having a low toxicity has focused the develop-
ment of zirconium(IV) ROP systems. Along these lines, zirconium(IV) acetylacetonate [Zr(acac)
4] was introduced as initiator for the polymerization and
copolymerization of lactide and glycolide (vide infra) and seemed very promisingfor the production of high molecular weight polymers [ 131]. Later, the results
gained from the Zr(acac)
4-catalyzed lactide polymerization and from molecular
modeling calculations revealed a ligan d exchange between lactide and acac in
solution, acac playing a key role owing to its lability within this system [ 132].
A high molecular weight pure PLA ( Mn¼73 kDa, PDI ¼1.8) with a signiﬁcant
optical rotation of the polymer ( aDat 25/C14Cw a s /C01 5 5 )a n ds h o w i n gn or a c e m i -
zation during the growing proces s was obtained using Zr(acac) 4as catalyst with
[M] 0/[I]0¼600.
Amongst the few reports on the utilization of well-deﬁned zirconium catalysts
for the ROP of lactides, a rare example of a metallocene derivative, Ph 2C(Cp)(Flu)
Zr[OC(OiPr)CMe 2]2145 (Fig. 20), and the investigation of the general chain
transfer mechanism of the zirconocene systems have been reported [ 133]. Interest-
ingly, among the studied zirconocenes derivatives, the complex displaying a Cs-
symmetry, 145, is considerably more active ( >100-fold rate enhancement in
toluene at 80/C14C) than the zirconium complexes displaying a C2-symetry with
chiral motif and a C2v-symetry with achiral structural features like the zirconocene
bis(ester enolate) complex. Polymerization results with complex 145showed some
interesting trends, e.g., operating at a low [ L-LA]/[Zr] ratio (around 50) leads to
living characteristics and a linear relationship of Mnversus monomer conversion,
the molecular weight distribution remaining narrow (PDI ¼1.18–1.25) for all
conversions. The calculated initiator efﬁciency Ivalues (based on one chain
produced per Zr center) ranged from 92% to 102% for conversions below 46%,implying that only one of the two enolate ligands is used for the chain initiation. Asmonomer conversion increases, the Ivalue does the same (up to 115% at 92%
conversion), suggesting either a small degree of chain transfer occurring at the latestage of polymerization or the possibility of a small percentage of initiation by thesecond enolate ligand coordinated to Zr. The polymerization by 145follows strictly
ﬁrst order kinetics with respect to monomer concentration for all ﬁve [
L-LA]/[Zr]
ratios investigated.
Recently, dithio-diolate ligands have been employed for construction of group
4 metal catalysts for the ROP of lactide. These metal dithiolate complexes formmononuclear species of the type [(OSSO)M(OR)
2] with an octahedrally coordi-
nated metal center. These ﬂuxional compounds acted as highly active catalysts inthe ROP of
L- and rac-lactide. Hafnium complexes were also introduced as
initiators for the ROP of L-lactide and rac-lactide (vide infra) in very limited
cases. To our knowledge, the hafnium derivative 146displayed the highest activity
among the group 4 catalysts reported to date (complete conversion of 300 equiv. of260 S. Dutta et al.
rac-lactide within 1 min under solvent-free melt conditions) [ 134]. A mixed
substituted pyrrolyl-tetra-pyrrolyl hafnium aryloxide complex [C 4H3N
(CH 2NMe 2)2]2Hf(OR) 2147(R¼C6H3-2,6-iPr2) (Fig. 20) was described in one
of the limited reports dealing with hafnium. This compound initiates the polymeri-
zation of rac-lactide in CDCl 3at 70/C14C following a ﬁrst order rate with respect to
the monomer concentration [ 135].
3.5 Group 13 Metals (Al, In)
The central role of the metal can be clearly seen in the polymerization activity of
aluminum catalysts, which is sometime lower than that of related magnesium andzinc initiators, despite a higher Lewis acidity. Many well-deﬁned aluminumalkoxides and cationic Al complexes have been explored in ROP of lactide [ 136].
These initiators are commonly designed with ligands involving diamines,
porphyrins, ketiminates, diketiminates, and diols such as biphenolates andmethylenebiphenolates. Importantly, a large number of aluminum initiators, includ-ing chiral or achiral fragments, have demonstrated highly controlled ROPs of
L-and
rac-lactide. However, the rate of the polymerization reactions with most of the
aluminum complexes is generally slow and requires high temperatures (70–100/C14C)
over a relatively long period of time.
In the past, several aluminum–alkyl, halide, and alkoxide complexes supported
by multidentate ligands were examined for their catalytic lactide polymerization
activities. To this end, monomeric aluminum complexes 148a ,b(Fig. 21) were
synthesized in our laboratory for producing polyesters with thiolate end groups[137]. These complexes initiated polymerizations under reﬂux condition in toluene
and xylene forming PLAs with narrow molecular weight distributions (PDIs1.15–1.25).
Aluminum porphyrins 149a, b (Fig. 21) were demonstrated by Inoue and
coworkers [ 138,139] to give PLAs with expected molecular weights and narrow
PDIs (<1.25) at 100
/C14C. Notably, one equivalent of lactide inserted into the Al–OR
bond of complex 149b demonstrated that the polymerization proceeds at the
acyl–oxygen bond, as evidenced by the1H NMR data. Studies of kinetics on the
related systems revealed that the polymerization follows a second order rate lawwith respect to the concentration of Al complex, suggesting that the propagationinvolves two aluminum porphyrins, one as a nucleophilic species involved in chaingrowth and the other as a Lewis acidic monomer activator.
Bertrand and coworkers reported a series of neutral and cationic aluminum
complexes involving triamine ligands, in which complexes 150a –c(Fig. 21)
acquired monomeric forms as revealed by X-ray structural studies [ 140]. Due to
the formation of a rather rigid bicyclic core, the tridentate ligand enforced anapproximately trigonal monopyramidal coordination geometry around the alumi-num, the empty axial coordination site playing the role of the reactive site duringthe polymerization. In all of the complexes, only the methyl and hydridoaluminumRecent Developments in Metal-Catalyzed Ring-Opening Polymerization 261
derivatives 150a, b were able to initiate the polymerization of rac-lactide in
benzene at 80/C14C, forming PLAs with PDIs of 1.79 and 1.61, respectively. The
hydrido-complex 150b was about twice as active as the methylaluminum derivative
150a . Interestingly, dimeric aluminum complexes 151a ,band152 have been
activated with propylene oxide or cyclohexene oxide to improve their lactidepolymerization activity, as these complexes on their own displayed a poor perfor-mance in polymerization of rac-lactide in toluene at 70
/C14C and gave distinctly low
conversions (5–11%) even after 7 days [ 141]. After the addition of a stoichiometric
quantity of propylene oxide or cyclohexene oxide, the correspondingchloroalkoxide species obtained via an insertion of propylene oxide into the
[Al]–Cl bond was able to catalyze more efﬁciently the polymerization of lactide
to reach completion after 18 h at 70
/C14C in toluene, giving PLAs with expected
molecular weights and narrow PDIs (1.13–1.27).
Comparative study of the ROP activity within this set of Al complexes revealed
that [Al]–Me complex 151c is a poor initiator for the polymerization of rac-lactide
(58% conversion in 168 h). This is in strong contrast to the ROP activity of thecatalyst generated by the alcoholysis of Al–alkyl complex with chloroethanol,which was considerably more active and gave high levels of conversion comparable
to those obtained with 151a / propylene oxide, 151b / propylene oxide, 152/ propyl-
ene oxide after 18 h. It is worth noting that the molecular weights and PDIs of theresulting PLAs were similar to those obtained with catalysts formed by activation of151a ,band152with propylene oxide.
Indium reagents increasingly gain importance in organic transformations
because of their rich reactivity proﬁle and remarkable stability against water[142–144]. Surprisingly, structurally well-deﬁned indium complexes have been
scarcely investigated as catalysts of the ROP of lactide. Recently, Okuda and
coworkers reported a tetradentate (OSSO)-ligand that afforded well-deﬁned indium
complexes able to initiate the ROP of
L- and rac-lactide (vide infra) [ 145]. Both the
indium isopropoxy complexes [In(etbbp)(OiPr)] 153 and [In(etccp)(OiPr)] 154
(Fig. 22), based on 1,4-dithiabutanediylbis(4,6-di- tert-butylphenol) (etbbpH 2) andON O
AlR1
X
NAl
OClO ON OAlO
R1X
N
OAlO
ClO151a X=Cl R1=H
151b X=Cl, R1=Me
151c X=Me, R1=H
152S
OAlO
SX
PhN
N NN
AlPh
Ph PhOR
148a X=Me
148b X=Cl
149a R=CH(CH 3)CH 2(OCH(CH 3)CH 2)nCl
149b R=CH3N
NMe
Al
Me3Si SiMe 3XN
150a X=Me
150b X=H
150c X=Cl
Fig. 21 Achiral Al-alkyl and alkoxide initiator262 S. Dutta et al.
1,4-dithiabutanediylbis[4,6-di(2-phenyl-2-propyl)phenolato] (etccpH 2), were efﬁ-
cient in polymerizing L-lactide in a controlled fashion to form isotactic PLAs with
narrow molecular weight distribution (PDI ¼1.03–1.18).
3.6 Miscellaneous Metal Initiators
For the large scale production of PLAs, the bulk ROP of L-lactide in the presence of
a metal catalyst under solvent-free melt conditions is preferred over the solutionpolymerization using metal initiators in many cases [ 146,147]. Despite achieving a
greater polymerization control in solution, these catalysts often suffer from certain
limitations like a high sensitivity to impurities and a high reactivity that yieldsvarious unwanted side reactions such as racemization and transesteriﬁcation [ 148].
In this context, the bulk polymerization under solvent-free conditions often plays amajor role for the large scale production of PLAs. Apart from the conventionalmetal initiators (Zn, Al, Mg), constant efforts have been undertaken to developalternative catalytic systems for PLA production in melt conditions. Recentinvestigations of the ROP activity of catalysts containing, e.g., nickel, copper,
and gold show the inﬂuence of the diverse coordination geometries on the poly-
merization activity both in bulk and in solution. In these studies, Schiff-base ligandsplay a pivotal role in the development of new catalytic systems owing to an overalleasy synthesis and a high versatility of the ligand architecture (tuning thesubstituents in the ligand to inﬂuence the steric and electronic speciﬁcs of theligand). Schiff bases were used with a wide range of metal complexes in polymeri-zation screening using lactide as substrate. Schiff-bases based on salicylidene and
L-aspartic acid yielded a broad range of metal complexes of the general type
K[ML] nH2O, where M ¼Cu(II), Zn(II), Co(II), Ni(II); n¼2, 2, 3, and 3.5 respec-
tively; and H 3L¼L-aspartic acid–salicylidene Schiff base [ 149]. These
compounds are active in the polymerization of D,L-lactide in melt condition and
yield polymers displaying molecular weights somewhat lower than the PLAsproduced by M(acac)
2(M¼Zn, Co, Ni) [ 150]. However, salicylidene and
L-aspartic acid complexes are soluble in D,L-lactide melts to form homogenousOH
S But
tBuSOH
tBu
tBu
OH
S CMe2Ph
CMe2PhPhMe2C SOH
CMe2PhS
O
R2R2
R1O
S
R1In OiPr
153 [(etbmp) In OiPr]2
154 [(etccp) In OiPr]etbmpH2
etccpH2Fig. 22 Dimeric and
monomeric indium catalysts
for the ROP of L-lactide [ 145]Recent Developments in Metal-Catalyzed Ring-Opening Polymerization 263
polymerization media in which all conversions reach more than 90%, as listed in
Table 8. The relatively low Mnof the isolated PLAs may be related to the use of
hydrated Cu, Co, and Ni complexes, the residual water acting as a transfer agent
able to restrain the polymer chain lengths.
In this process, both conversion of monomers and the molecular weights ( Mn)o f
