Repository: DariusCatrina/ScientificSearch

# Scientific-Search

This is the repository used for scientific-search project. Code based on Odinson ("https://gh.lum.ai/odinson/") engine.

# Run

From the main repo:

sbt "extra/runMain ai.lum.odinson.extra.ScientificSearcher"

to start the syntactic search interface CLI.

To start the frontend interface, from the main repo:

sbt "frontend/run". Note that you need to copy and setup the article title database to your machine or error will occur.

# Note

Make sure to set the doc, text, index paths in extra/src/main/resources/application.conf to FULL paths in your machine (i.e. /usr/....../scientificsearch/extra/data/PubMed/docs, etc) to avoid empty corpus in the engine.

File: extra/data/demo_data/text/Board et al. - Unknown - Advances in Polymer Science-annotated.txt (part 20 of 22)
polyols that are suitable for the preparation of polyurethane products.
Seed oil triglycerides consist of three fatty acids esteriﬁed to glycerin. Although
most plants produce at least some C 16fatty acids, the majority of the triglycerides
are comprised of C 18fatty acids. The balance of the fatty acids is quite speciﬁc to
the plant from which the oil is derived, but the most prominent fatty acids amongall plant species consist of a series of 18-carbon fatty acids containing zero, one,two, or three sites of unsaturation. These fatty acids are stearic, oleic, linoleic, andlinolenic acids, respectively. These are the main fatty acids found in most seed oilsand are illustrated in Fig. 5.
Oil-producing plants vary signiﬁcantly in the exact composition of the fatty
acids that make up the triglyceride. Triglyceride fatty acids contain from zero to
as many as four oleﬁns. Table 1illustrates the fatty acid composition of several
Fig. 5 The most common
fatty acids found in seed oil
triglycerides
Table 1 Fatty acid compositions of some common seed oil triglycerides
Seed oilFatty acid content (%)
C16:0
palmiticC18:0
stearicC16:1
palmitoleicC18:1
oleicC18:2
linoleicC18:3
linolenicC18:1 OH
ricinoleic
Castor 1 0.7 – 3.1 4.4 0.9 89.6
Coconut 8.5 2.7 – 6.5 1.2 – –Corn 12.5 1.8 – 27.4 57.6 0.7 –Cotton seed 25.8 1.9 0.5 16.7 54.2 Trace –
Linseed 6.6 2.9 – 14.5 15.4 60.6 –
Olive 10.6 3.6 0.5 77.2 7.2 0.9 –Palm 44 4.5 0.1 39.2 10.1 0.4 –
Peanut 9.9 2.3 Trace 49.3 34.1 1.4 –
Rapeseed (canola
– low) 5 1.8 0.4 57.5 22.7 10.6 –
Safﬂower 6.8 2.5 – 12.6 77.4 0.1 –Safﬂower (high
oleic) 4.7 2.1 – 76.8 15.7 0.4 –
Sesame 10.1 5.7 Trace 39.7 44.4 Trace –
Sunﬂower 5.9 4.4 0.2 19 67.5 2.9 –
Sunﬂower (high
oleic) 3.8 4.1 – 78.4 11.3 Trace –
Soyabean 11.3 3.4 – 23.1 55.8 6.4 –Tung – 1.8 Trace 5.8 6.5 Trace –Polyurethanes from Renewable Resources 323
common plant oils. The common nomenclature for the industry is utilized, where
the number of carbons of the fatty acid is followed by the number of sites ofunsaturation, e.g., C18:1 is the designation of oleic acid.
The oleﬁns in the fatty acids serve several purposes. Unsaturation in a C
18chain
depresses the freezing point of the fatty acids. The oleﬁns are all in the cisorien-
tation, which creates more disorder in the carbon chain and reduces the freezingpoint further. The fully saturated C
18fatty acid (stearic acid) has a melting point of
69–70/C14C, and the resulting triglycerides are solid at room temperature (e.g.,
hydrogenated vegetable oils). The monounsaturated fatty acid (oleic acid) has amelting point of 12–13
/C14C and the resulting triglycerides are liquid at room temper-
ature. Additional unsaturation introduced with linoleic (melting point, /C05/C14C) and
linolenic acid (melting point, /C011/C14C) depress the melting points of the triglycerides
even further. This structural feature ensures that the lipid/phospholipid bilayermembranes that make up the plant cell walls are able to maintain ﬂuidity in coldweather climates [ 26]. This structural variation is not as prevalent in, for instance,
palm oil, which is capable of sustaining high levels of saturated fatty acids (~49%)due to its tropical growing environment. The freezing behavior of different plantoils has been demonstrated to be related to the fatty acid composition of thetriglycerides [ 27].
The unsaturation is not conjugated in the higher unsaturated fatty acids, but are
each separated by a single carbon methylene group. This creates an allylic carbon atboth ends of the unsaturation, and the methylene bridges between oleﬁns are doublyallylic. These allylic carbons behave as built in antioxidants because they reactreadily with oxygen at ambient and elevated temperatures. The resulting allylichydroperoxides undergo spontaneous scission to generate the low molar massaldehydes that are responsible for the rancid odor of fats and oils. The degradationpathway of the fatty acids has been the subject of a great body of work due to the
impact on food quality and shelf life of food oils.
Although a number of mechanistic pathways have been proposed for the forma-
tion of these oxidized fatty acid products, the generally accepted route is throughthe Hock cleavage [ 28–33]. The exact mechanics of the Hock cleavage have been
proposed to proceed through more than one possible pathway, including intermedi-ate dioxetanes or vinyl ethers. The competitive pathways each describe the for-mation of the observed ﬁnal products. For a review of the oxidative degradation ofoleﬁns, readers are directed to an excellent review by Frimer [ 34]. Figure 6
illustrates the pathway, beginning from the rearranged initial hydroperoxide.
This oxidative degradation has signiﬁcance to the application of triglycerides in
commercial polymer applications. Many polymer products bear stringent qualityrequirements, including product odor. The natural odor of vegetable oils, which isoften intensiﬁed by heat processing, has been found to persist through some of thedifferent methods used to process the triglycerides into polyols for polyurethanes.This rancid oil odor has been a barrier to market adoption for some of the natural oilpolyol technologies. As a product quality issue, odor is experienced to different
degrees in different triglyceride polyol products, depending on the chosen trigly-
ceride oils and the particular conditions of the manufacturing process [ 35–39].324 D.A. Babb
Some producers of triglyceride-based polyols have reported the development of
odor-remediation technologies for their products, but these developments are pro-prietary and details are not available at this time.
One key requirement for biochemical feedstock utilization of these oils in many
different technologies such as biodiesel production, and production of polyurethanepolyols outlined here, is a low relative content of the saturated fatty acids. Thesaturated fats cause problems in biodiesel fuels because of a relatively high freezing
point. High saturated fat content in biodiesel fuels has been reported to cause
gumming and fuel solidiﬁcation problems in diesel automobiles, especially at highlatitudes and altitudes with cooler weather [ 40]. Similarly, saturated fats cause issues
in processing these oils into polyurethane polyols. The saturated fats are not amenableto the functionalization chemistries used to develop the desired polyol reactivity, andin most processes that use the triglyceride oils or the fatty acid methyl esters(FAMEs) that are derived from them, the saturated fats simply go through the processas non-reactive diluents. Due to their inherently non-polar nature, they can also cause
problems with formulation compatibility and can disrupt the phase segregation,
which is necessary for the proper performance of ﬂexible polyurethane polymers.In the ﬁnal polymer products the saturated fats do not contribute to network connec-tivity. For these reasons, plant-derived oils that are lower in saturated fats are moredesirable for the preparation of polyurethane polyols.
3.2 Triglycerides from Algae
Concerns over the use of food stocks for fuel sources have heightened the awarenessof the general public with regard to the socially responsible use of bioresources [ 41].H
OOH
8
810
1013
13
513
4OOH
A B
OOH
HOCK Cleavage
9-oxo-nonanic acidOOH OOH 8,13-diHPODE
OOH10,13-diHPODE13-HPODERO2C
RO2C
RO2C
RO2CRO2C
RO2C
OO
O OOH
4-HPNE+
O OOH
4-HPNEHOO
HO
OO
O*OOHHOCK Cleavage
+
Fig. 6 Hock cleavage degradation of fatty acids. Reproduced from [ 33] by permission of SpringerPolyurethanes from Renewable Resources 325
In response to this concern, many of the commercial parties involved in the
development of alternative fuel and chemical feedstock resources are investigatingnon-food sources of triglyceride oils.
The research into non-food sources of triglycerides as a potential source of cheap
and proliﬁc high conjugate carbon compounds began several years ago [ 42,43].
The US Department of Energy study concludes that low capital costs and high yieldprocesses would be required to make microalgae fuel and chemical feedstockproduction competitive with today’s petrochemical processes. Key technologyhurdles are identiﬁed as (1) identiﬁcation of microalgae species that meet severalimportant criteria, including environmental adaptability, yield, productivity, andproduct compositions; (2) deﬁnition of cultivation and resource requirements,
including temperature tolerance, nutrient demands, and water quality; and (3)
development of processing technology, including harvesting and conversion ofbiomass to desired products.
The principle product from these algae-ba sed production units is biodiesel fuel,
which is produced by the transesteriﬁ cation of triglycerides with methanol
followed by removal of glycerin in the conventional process. A key productrequirement for biodiesel is a high level o f unsaturated fatty acids in the source
triglycerides, at least for the production of biodiesel that can be used year-round at
higher latitudes [ 44]. The volumes of polyols used in polyurethanes are extremely
small when compared to the potential vol umes of biodiesel as fuel for trans-
portation, so speciﬁcations for high unsat uration in oils from algae for chemical
feedstocks are not likely to drive trends i n the technology. Fortuitously, in this
case, the key chemical feedstock requirements for low saturated fat coincide withthe similar speciﬁcation for biodiesel f uels, and this coincidence creates an
opportunity for such oils in the chemistri es described here for the preparation of
polyols for polyurethanes.
Recent research into the use of algae as a fuel source has begun to make a
stronger case for the qualities of algae as a raw material source [ 45]. Both public
and proprietary sources of developmental algae triglycerides have successfullypropagated algae with high oleic acid content in the oils, making these varietiesof algae attractive for both fuel and chemical feedstock interests, at least withregard to product composition [ 46]. Figure 7illustrates the gas chromatography
analysis of triglyceride collected from one species of algae under development.Table 2lists the identities and quantities of the identiﬁed fatty acids that were
isolated from the algae source. Some work has already been published on the
functionalization of algae triglycerides for industrial purposes [ 47].
Many different process approaches to growing algae for feedstock oils and
biodiesel are being considered, including open pond techniques, growth in giantphotoreactors (large transparent circulation loops in which triglyceride productionis promoted via CO
2sequestration and photosynthesis), and even in closed systems
where the algae is fed carbohydrate nutrients [ 48] instead of the conventional
photosynthetic technique. The number of commercial and federally subsidized
programs pursuing this attractive area of research is too long to list here, and the326 D.A. Babb
technology options being investigated is outside the scope of this text. There are
many skeptics on the topic of algae as a viable source of energy and chemical
feedstock, and the debate over the thermodynamics and economics of the potentialprocesses continues to this day [ 49]. Ultimately, the competitive hurdles that must
be overcome to make any approach commercially viable will determine the surviv-ability of these processes.Table 2 Fatty acid methyl esters in biodiesel
Molecular
formulaRelative
molecular mass Fatty acid methyl esterRelative
content (%)
C15H36O2 242 Methyl tetradecanoate 1.31
C17H34O2 270 Hexadecanoic acid methyl ester 12.94
C18H36O2 284 Heptadecanoic acid methyl ester 0.89
C19H34O2 294 9,12-Octadecadienoic acid methyl ester 17.28
C19H36O2 296 9-Octadecenoic acid methyl ester 60.84
C19H38O2 298 Octadecanoic acid methyl ester 2.76
C20H38O2 310 10-Nonadecenoic acid methyl ester 0.36
C21H40O2 324 11-Eicosenoic acid methyl ester 0.42
C21H42O2 326 Eicosanoic acid methyl ester 0.35
Fig. 7 Gas chromatography of the fatty acid methyl esters in biodiesel. Reproduced from [ 46]b y
permission of Elsevier PressPolyurethanes from Renewable Resources 327
3.3 Naturally Hydroxylated Seed Oils
Some plants produce triglyceride oils with naturally appended hydroxyl groups,
which are capable of reacting directly with isocyanates to produce polyurethanes.Of these oils, the two most common are castor oil and lesquerella oil, both of whichare the subject of ongoing research and development for industrial applications.
3.3.1 Castor Oil
Castor oil is derived from the castor plant ( Ricinus communis ). The castor plant
has a long and rich history of uses in human society. The oil from the plant is non-digestible, and is commonly known to be a medicinal purgative. The castor beancontains the protein ricin, a substance that is famously toxic in humans [ 50]. The
lack of food value from the castor plant coupled with the issues of toxicity inherent
in extraction of ricin has mostly limited the use of castor oil to the industrial sector.
The castor plant is widely considered to be a nuisance plant, because it
proliferates rapidly in poor, depleted soils that cannot sustain other more importantcommercial crops. It spreads quickly as a weed, and in some places has been listedas an intrusive species to be eliminated [ 51,52]. Nevertheless, in recent years the
industrial volume of castor oil has increased dramatically, driven primarily by theglobal interest in renewable resources for fuel and feedstocks as an alternative to
petrochemicals. The majority of the volume growth has come from the Asian
continent, primarily from India, where the castor plant is harvested commercially[53]. In addition to its direct use in polyurethane products, the oil and its com-
ponents have been the focus of innovative new derivatization strategies to improvetheir properties for use in plastics, while retaining high levels of renewable contentin the ﬁnal products. These developments will be described in Section 4.5.
Castor oil is a triglyceride that is well suited for use in polyurethane applications.
Unlike most other oil-producing plants, the castor plant produces a triglyceride
containing >90% of a single fatty acid, that being ricinoleic acid. Ricinoleic acid
contains secondary hydroxyl groups appended to the C
18fatty acid backbone
(Fig. 8).
The high percentage of ricinoleic acid in the triglyceride, coupled with the
presence of a single hydroxyl group on each ricinoleic acid makes the triglyceridevery nearly 3.0 functional in OH groups directly as isolated from the plant. Thecomponent ricinoleic acid is an important component in lithium grease and otherindustrial lubricants [ 54–56].
Castor oil has been used in polyurethanes for decades. The natural abundance of
castor, combined with the inherent proper functionality of the oil, has led to the
OH O
OH Fig. 8 Ricinoleic acid328 D.A. Babb
widespread use of castor oil in the polyurethanes industry as a low-cost component
to reduce the overall price of ﬂexible foam formulations [ 57], and to impart
improved moisture resistance and weatherability to coatings and elastomers
[58–63].
Much work has been done on the incorporation of castor oil into polyurethane
formulations, including ﬂexible foams [ 64], rigid foams [ 65], and elastomers [ 66].
Castor oil derivatives have also been investigated, by the isolation of methylricinoleate from castor oil, in a fashion similar to that used for the preparation ofbiodiesel. The methyl ricinoleate is then transesteriﬁed to a synthetic triol, and thechain simultaneously extended by homo-polymerization to provide polyols of1,000–4,000 molecular weight. Polyurethane elastomers were then prepared by
reaction with MDI. It was determined that lower hardness and tensile/elongation
properties could be related to the formation of cyclization products that are com-mon to polyester polyols, or could be due to monomer dehydration, which is aknown side reaction of ricinoleic acid [ 67]. Both side reactions limit the growth of
polyol molecular weight.
One of the more advanced technical offerings from castor oil is a line of
polyester diols, triols, and higher functional polyols derived from 100% castor oilas products for the preparation of polyurethane prepolymers and elastomers [ 68].
The Polycin line of polyols are prepared by transesteriﬁcation of ricinoleic acid and
derivatives. The producers (Vertellus) offer diol and triol products, as well as arecently developed series of diol and triol glyceryl ricinoleate esters that are statedto be prepared from 100% castor oil, making them fully renewable in content. Theproducts are recommended for coatings, sealants, and adhesive applications.
3.3.2 Lesquerella Oil
Lesquerella oil is a lesser known, naturally hydroxylated seed oil that is derived
from the genus Lesquerella . Of many different wild species, Lesquerella fendleri is
currently the only species being developed for commercial evaluation [ 69]. The
plant is native to the southwestern USA, and is typical in mildly alkaline, arid soils.Some attempts to investigate the adaptation of L. fendleri [70–72] to a wider
environment have indicated that the plant is not widely adaptable. Low adaptability,combined with difﬁcult oil recovery and moderate acreage yield of the oil may belimiting factors in the broad commercial development of lesquerella oil.
TheLesquerella seed yields roughly 20–25 % oil by weight. The functional fatty
acid from the proﬁle is mainly the 20-carbon lesquerolic acid, or 14-hydroxy-11-eicosenoic acid (Fig. 9).
The parallels to castor oil and ricinoleic acid are clear. Some important
differences exist. The hydroxylated fatty acids (hydroxyeicosenoic acid and
OH O
OH Fig. 9 Lesquerolic acidPolyurethanes from Renewable Resources 329
hydroxyeicosadienoic acid) are ~57% by weight of the balance of fatty acids in the
seed triglyceride. Increasing the percentage of lesquerolic acid content in the oil isa focus of agricultural development [ 69]. The yield of oil in tons per acre is lower
than for castor, and at this point in time Lesquerella is not adaptable to a diverse
range of global environments. However, the seeds of Lesquerella are not inherently
poisonous, and the seed meal contains ~35% protein, making it a viable candidatefor agricultural feed. Lesquerella is also not currently a food crop, making it a good
candidate for the development of petrochemical feedstocks.
There are a few reports on the development of lesquerolic acid derivatives being
used for the preparation of polyurethanes, with most of the success being in thedevelopment of high quality urethane coatings [ 73–79]. This is a typical sequence
for the development of new natural feedstocks for polyurethane polymers, with
coatings coming before the development of other products with more demandingprocessing requirements. Because of the similarity of Lesquerella to castor, further
reﬁnement of the genus could lead to more commercially interesting cultivars.
4 Strategies for Derivatization and Commercial Use
of Triglycerides as Polyols
The direct use of naturally hydroxylated triglyceride oils in polyurethanes is limited
by the performance compromises at higher loadings of oil in the formulations.Several chemical derivation strategies have been pursued in an attempt to increasethe amount of renewable carbon in commercial polyurethanes while sustaining thehigh performance that is expected from polyurethane products. Some of these stra-tegies proceed from naturally hydroxylated oils, and some begin from commodityfood oils such as soybean oil, canola oil, or sunﬂower oil. Figure 10illustrates the
strategies that result in derivatization of triglycerides to polyols for polyurethanes.
4.1 Blown Oils (Air Oxidation)
The simplest of the chemically processed renewable oils for use in polyurethanesare the drying oils, the “bodied” or “blown” oils, so called because the process forproducing them consists of blowing hot air through conventional seed oils, com-monly linseed or soybean oil [ 80]. Blown oils are distinctly different from “stand”
oils (primarily prepared from linseed oil), which are cured and thickened thermally
in the absence of oxygen, thus precluding the formation of ethers, additionalhydroxyl groups, and the other oxidation products that render the blown oilsreactive in polyurethane formulations.
The blown oils have been used in the coatings industry for decades, and are prin-
cipally used in the preparation of drying oils for protective coatings. The process of330 D.A. Babb
treating oils with hot air in order to advance the polymer curing and increase
viscosity is a standard process. Linseed oil (from ﬂax) is highly utilized for coatings
because the high content of polyunsaturated fatty acids (see Table 1) leads to a more
rapid curing via the oxidative coupling chemistry.
The blowing process results in a cascade of chain coupling and chain scission
chemistries that are initiated by hydroperoxide formation. The ensuing oxidationresults in an overall increase in the viscosity of the oil mixture, while simulta-neously generating some hydroxyl functionality in the oil, enhancing the reactivityin polymer applications. The fatty acid hydroperoxides thermally decompose toform conjugated radicals that combine or add to other sites of unsaturation to form
fatty acid oligomers linked by ether groups or by carbon–carbon bonds from radical
coupling. The high concentration of allylic hydrogens ensures that the rate of chaintransfer greatly exceeds chain propagation, so that the growth of molecular weightresembles the step-growth polymerization of a high functionality monomer. Theresulting polyol product grows in molecular weight and functionality, with a largeand diverging polydispersity, while simultaneously containing mostly unreactedtriglyceride. The gel permeation chromatography (GPC) analysis in Fig. 11demon-
strates the difference between reﬁned soybean oil triglyceride and the sol fraction of
the product of a soybean oil air-oxidation process [ 81].
In recent years, blown oils have found their way into the polyurethane industry.
The additional hydroxyl content introduced through the oxidation process makesthe oils more reactive toward isocyanates [ 82]. The oils can usually be incorporated
at low levels into conventional formulations with little compromise to the mechan-ical properties of the ﬁnished polyurethanes. Blown oils have since found utility incarpet backing, insulation foams, and other polyurethane products [ 83]. At least aAir oxidation
Epoxidation/
Ring OpeningTriglycerides
DMC-Alkoxylated
Castor OilO
OO
O
OO
O
OO
O
OOHO
OH
ROOR
O OHROO
OO
O
O
OOOHO
OOHO
OOHOR
R
Rnnn
O
(OH)OO
OO
OOO
O
O O(OH)((
n
Fig. 10 Strategies for the preparation of triglyceride-based polyolsPolyurethanes from Renewable Resources 331
few patents are to be found that relate the use of blown oils in polyurethane polymer
applications [ 84–88]. One interesting extension of the blown oil chemistry is found
in a patent ﬁled by Bayer Materials Science, disclosing the alkoxylation of blownoils (provided by Urethane Soy Systems) by reaction with PO using the DMCcatalyst [ 89]. Generally, foams were somewhat softer (lower indentation force) and
had slightly lower tear strength when compared to control foams prepared from apolyether triol of 3,000 molecular weight.
4.2 Ozonolysis
The ozonolysis of oleﬁns has been studied for over 60 years, and is still the subjectof current research. The principle interest lies in the complex mechanism of dipolaradditions, chain scissions, and recombinations that are the source of the complexity
Fig. 11 GPC chromatogram of ( 1) soy oil and ( 2) soy polyol. Reproduced from [ 81]b y
permission of John Wiley and Sons332 D.A. Babb
of ozonolysis products. Following many years of product characterizations and
mechanistic hypotheses, the currently accepted mechanism is that proposed byCriegee in 1975 [ 90–92]. The original Criegee reference provides details of the
complexity of the ozonolysis process and products, and readers are directed to the
original reference [ 90] and following references [ 91,92] for a more thorough
development of this interesting organic synthesis.
The ozonolysis mechanism was recently studied again via the use of
17O isotope
labeling, following the suggestion from previous research [ 93], and also by spec-
troscopic and chromatographic methods [ 94]. Authors of the recent study obtained
results that are consistent with the previously published oxidation mechanisms.Figure 12outlines the oxidative degradation and cleavage pathway that is outlined
in reference [ 94].
Ozonolysis has been applied to the oxidative functionalization of triglycerides.
Papers and reviews, and a few patents, have been issued on the ozonolysis of seedoils for the production of plastics [ 95,96]. Theoretically, the oxidation products that
are accessible via ozonolysis of fatty acid esters are the same as those that areisolated from the photo-induced singlet oxygen cleavage of the same substrates, viaHock cleavage [ 28–33]. The mixture of products that come from the ozonolysis of
Fig. 12 The process of oleﬁn oxidation and chain cleavage. Reproduced from [ 94] by permission
of Association of Chemical Engineers of SerbiaPolyurethanes from Renewable Resources 333
fatty acids is dependent on the speciﬁc conditions of the process, including temper-
ature, reaction solvent (if any), and the degree of completion of the ozonolysis. Theprinciple products are always chain cleavage products, directed at scission through
the oleﬁns within the target molecule. The saturated fatty acids that occur naturally
in the seed oils are inert to ozone. The ozonolysis of seed oil triglycerides creates amixture of many compounds.
The mixture of the reaction products can be shifted from oxidation to reduction
products depending on the method chosen to work up the reaction mixture, and caninclude chain scission products such as alcohols, aldehydes, ketones, carboxylicacids, and diacids.
The collection of products from the ozonolysis of seed oils can be challenging to
use in plastic products directly as prepared by ozonolysis and work-up, but may
be more amenable to the isolation of individual components (diols, diacids) fromwhich a predictable stoichiometry then can be derived [ 97–99].
One recently successful development in ozonolysis has been obtained by Petrovic
et al., using the mild ozonolysis of trilinolein, canola, and soybean oil [ 100]. The
ozonolysis was carried out under cryogenic conditions ( /C034 to /C040
/C14C) as a 10%
solution in methylene chloride, followed by reductive work-up with sodium borohy-dride to provide primary alcohol-terminated triglycerides. The resulting low mole-
cular weight polyols were waxy solids at room temperature, which is typical of
polyester polyols. The authors report high conversion and high yields of the corres-ponding alcohols, and the thermal and mechanical analyses of the resulting MDI-based polyurethane elastomers were consistent with high molecular weight polymers.Figure 13illustrates the compounds prepared in these studies [ 100].
4.3 Epoxidized Oils
The epoxidation of vegetable oil triglycerides is a well-known technology.
Epoxidized vegetable oils found use in other industrial applications before their
Fig. 13 Alcohols from the cryogenic ozonolysis of seed oils followed by reductive isolation.
Reproduced from [ 100] by permission of Biomacromolecules334 D.A. Babb
enlistment as a source of polyols for polyurethanes. Epoxidized soybean oil (ESO)
and the acrylated form of ESO have been used as photocurable inks and coatings[101], and as base stock resin for sheet molding compounds [ 102]. ESO and
epoxidized linseed oil have been used as reactive plasticizers in epoxy resins and
in compounded PVC [ 103], as well as in latex coatings, [ 104], as base stock for
industrial lubricants [ 105–108], and recently as a precursor to soaps [ 109].
Many companies, such as Cognis, ICC Chemical, Arkema, Sartomer, Ferro
Corp. and Varteco Quimica offer commercial grades of ESO, which are ready foruse or for further chemical derivation.
There are two sources of epoxidized triglycerides, the ﬁrst is the isolation of
naturally epoxidized oils, and the other is the preparation of epoxidized trigly-
cerides via oxidation of the more readily available unsaturated seed oils.
4.3.1 Naturally Epoxidized Triglycerides
The obvious advantage of allowing nature to perform the derivation of commer-
cially interesting raw materials is the motivation behind the cultivation of naturallyoccurring epoxidized oils. Similar to castor oil, these plant oils are not digestibleand cannot be used as cooking oils and, discounting their questionable medicinalvalue, their only interest to humans is for industrial purposes. The broad commer-cial application of epoxidized vegetable oils, which are produced industrially byoxidation of vegetable oils after conventional reﬁning, creates an incentive to avoid
the costly oxidation process by isolating the epoxidized oils directly from the
agricultural source. Although there is currently no large volume source of naturallyderived epoxidized oils, there are technically sound sources of oils that are underdevelopment for their potential as viable additions to our commercial agriculture.Naturally epoxidized seed oils are common to the two genuses Vernonia and
Euphorbia ; the principle fatty acid component of interest is known as vernolic
acid and is illustrated in Fig. 14. The two species are both the subject of agricultural
development programs in their respective geographies.
Vernonia Oil
Vernonia oil is most commonly derived from the plant species Vernonia galamensis
(ironweed), which is a weed native to eastern Ethiopia. It was originally identiﬁedonly in 1964 [ 110]. The seed contains roughly 40% oil by weight, and the oil
contains as much as 80% vernolic acid. The oil is very low in saturated palmitic andstearic acids, making it a high yield source of the epoxy acid of interest [ 111]. The
principle triglyceride from Vernonia is trivernolin, which contains three vernolic
O O
OH Fig. 14 Vernolic acidPolyurethanes from Renewable Resources 335
acid groups esteriﬁed to glycerin. The triglyceride has been demonstrated to be
versatile and amenable to extensive chemical derivation [ 112]. The high content of
epoxy functionality in the oil has enabled its use as a feedstock for direct conversion
to the acrylate and methacrylate derivatives for copolymerization in epoxy resin
formulations [ 113].
The saponiﬁcation of vernonia oil followed by recombination with glycerin
has been demonstrated to provide a mixed oligomeric polyol that is useful for thepreparation of rigid polyurethane foams [ 114]. The inventors disclose that polyols
prepared in this manner have the advantage of a lower formulation viscosity com-pared to conventional polyethers with comparable hydroxyl content. The lowerviscosity is advantageous in promoting uniform foam ﬂow during rigid foam
formation. Preparation of the vernonia oil polyol is outlined in Fig. 15[114].
The ring opening can be carried out using alcohols, carboxylic acids, or other
nucleophiles in the presence of a Lewis acid catalyst, or optionally with hydrogen orwater at elevated temperatures and pressures (150–250
/C14C, 1–100 bar) to provide a
highly functionalized polyol, which has been demonstrated in rigid polyurethanefoams [ 115].
At least one study has compared vernonia oil to partially epoxidized soybean and
linseed oils, to investigate claims that vernonia oil is advantaged due to inherently
lower viscosity. Authors conclude that partially epoxidized soybean and linseed oils
have viscosity and reactivity that are similar to vernonia oil in formulated coatingsystems, and provide improvements to viscosity, content of volatile organic com-pounds (VOCs), and curing time in alkyd coatings when compared to conventionalformulations and formulations containing fully epoxidized soybean oil [ 116].
CH3(CH2)4O
CH3(CH2)4
CH3(CH2)4CH2CH CH(CH2)7C
CH3(CH2)4CH(CH2)7C CH3(CH2)4
CH3(CH2)4
CH3(CH2)4CH(CH2)7C
CH2CHCH2CH
OHOHCH2CH
CH2CH CH(CH2)7C
CH2CH CH(CH2)7C
CH2CH CH(CH2)7COOO
O
O1. NaOH / H2O
2. Acid
O
OH
ROO
OH
OHOHHO
HOR – fatty acid constituents of vernonia oil DMFO
OO
OOGlycerin
XyleneO
OO
CH(CH2)7COOH
Fig. 15 Ring-opening oligomerization of vernonia oil. Reproduced from [ 114] by permission of
The University of Southern Mississippi336 D.A. Babb
Euphorbia Oil
Euphorbia lagascae has recently raised interest as a potential new plant for
industrial development [ 117]. Euphorbia has a high abundance of vernolic acid in
the triglyceride (58–78%) and a high percentage of oil in the seed crop (~50% byweight). Euphorbia has some traits that create challenges for cultivation andharvesting, including indeterminate growth (growth that is not terminated) and along maturity season, which will ultimately limit the range where the plants can begrown to the lower latitudes. It also has the unpleasant disadvantage of producinglatex, which makes automated harvesting difﬁcult and potentially impacts the yield[118]. The plant has at least one registered commercial cultivar (Vernola), devel-
oped cooperatively by Centro de Investigacio´n y Desarrollo Agroalimentario
(Murcia, Spain) and Institut f €ur Pﬂanzenbau und Pﬂanzenz €uchtung (G €ottingen,
Germany). Vernola has the advantage that the seed pods do not split open uponmaturity (indehiscence), as is normal for the native varieties [ 119]. Efforts are now
underway to deﬁne environmental adaptability and trait expression as a function ofgrowing conditions.
One species of Euphorbia in Brazil ( Bernardia pulchella ) has been determined
to contain more than 90% vernolic acid in the triglyceride [ 120]. This level of
single-component purity is equivalent to the level of ricinoleic acid typically found
in castor oil. These different varieties of epoxidized oil plants will probablycontinue to be the subject of agricultural development in the coming years.
4.3.2 Synthetic Epoxidized Triglycerides
The formation of oxirane functionality from the unsaturation in seed oil trigly-
cerides is a more chemically speciﬁc process than several of the processes previ-ously discussed. The epoxidation is carried out directly from the triglyceride oils,by combination with an oxidizing agent, typically peroxyacetic acid or hydrogenperoxide in a carrier such as methanol, formic acid, or acetic acid [ 121–123].
The oxidation is relatively speciﬁc, and is run under mild enough conditions to
prevent the over-oxidation of the fatty acids. Figure 16shows the epoxidation of
triglyceride oils with any of a variety of oxidizing agents.
The epoxidation is followed by opening of the oxirane with acid hydrolysis
(such as phosphoric acid or acetic acid) o r a nucleophile (such as methoxide or
acetate) to form a secondary alcohol [ 124]. Oxirane ring opening results from
attack of a nucleophile on one of the car bons of the three-membered ring. The
reaction is referred to in some publications and several patents as the “hydroxyl-
ation” step of the polyol synthesis. The opening of the oxirane generates a
secondary alcohol. This alcohol is als o a nucleophile, and can attack another
oxirane to generate an ether linkage between two fatty acid moieties, along with anew alcohol. This side reaction results in oligomerization of the fatty acids [ 125], and
thus a broadening of the polydispersity index (weight-average molecular weight/number-average molecular weight, M
w/Mn) of the triglyceride polyol [ 126].Polyurethanes from Renewable Resources 337
The resulting polyol resembles the product that is hypothesized for the oligomeri-
zation of triglycerides via air oxidation, with the exception that there is a largeincrease in the hydroxyl content of the polyol product, and there is very little, if any,of the starting epoxide left unreacted. In addition, the epoxidation process does not
produce low molecular weight chain scission products, which are a by-product of
the blown oil process. The hydroxylation of epoxidized triglycerides is illustrated inFig.17.
A structural analysis of the product that results from this approach to the
preparation of triglyceride polyols has been described in at least one elegantinvestigation [ 125]. Authors found evidence for polyethers in the backbone of the
ring-opened epoxy oil, consistent with the attack of the triglyceride alcohol on anepoxy ring. Figure 18illustrates the
1H NMR analysis of the polyol oligomer.
When the epoxidation/hydroxylation process is performed on oils with multiple
unsaturation sites, the resulting oligomerization produces polyol chains withhyperbranching and high average functionality per polyol chain [ 127]. Figure 19
illustrates the MALDI-TOF (matrix-assisted laser desorption/ionization–time-of-ﬂight mass spectrometry) analysis of the oligomeric product described in refer-ence [ 125].
The desire to minimize this competitive oligomerization has motivated research
into alternative means to decrease the polydispersity and simultaneously increase
the molecular weight of the seed-oil derived polyols. Recent patents [ 128,129]
investigate an approach previously demonstrated for the hydroformylated polyols[130–132], i.e., hydroxylation of the fatty acid alkyl ester followed by polymeriza-
tion from a petrochemically derived initiator molecule. Inventors state that thisapproach provides an improvement over previous epoxidized/hydroxylated polyolsby allowing better control of the molecular weight and the functionality of thepolyol products.OxO
OO
O
OO
O
OO
O
OOO
O O
OFig. 16 Epoxidation
of triglyceride oils338 D.A. Babb
Fig. 18 Left: Ether linkage in the backbone of oligomerized ESO polyols. Right :1H NMR
spectrum (CDCl 3, 300 MHz) of oligomer A. Reproduced from [ 125] with permission from
Wiley InterscienceROHO
OO
O
OOO
O
OO
O
OOHO
OH
ROR = H, CH3, CH3C=OO O
O
O
OO
O
OOHO
OHOH
ORORO ROOR
O OHRO
Fig. 17 Oligomerization of epoxidized triglycerides by ring openingPolyurethanes from Renewable Resources 339
One interesting study determined the reaction kinetics of the oxirane opening in
glacial acetic acid, in an attempt to minimized degradation products during oxiraneformation, and provide a lower distribution of product molecular weights [ 133]. It
was demonstrated that the degree of oligomerization of ESO can be controlled withthe selection of nucleophilic oxirane-opening agent, and that the resulting function-ality of the ESO polyol can be controlled in this manner. The relationship betweenthe functionality of the polyols and the tensile strength of the resulting polyurethaneelastomers was directly proportional [ 134].
ESO derivatives, with the secondary alcohol functionality situated midway
down the 18-carbon backbone of the fatty acid, typically display reaction rateswith polyisocyanates that are considerably slower than the reaction rate of a similarfatty acid substituted with a primary hydroxyl in the same position [ 135], or even
more slowly than polyols prepared with secondary OH groups derived from PO[136]. The exact reason for this has not been proven, but steric accessibility is high
on the list of probable inﬂuences. The slower reactivity of epoxidized/hydroxylatedtriglycerides creates challenges in the processing of foams in commercial produc-
tion equipment in some higher volume, more demanding polyurethane product
applications. Enhancement to reactivity of these ESO-based polyols has motivatedresearch into increasing the primary hydroxyl content by derivation of the ESOpolyols with primary alcohols [ 135].
The ready availability of ESO has contributed strongly to the commercial
development of polyurethane polyols derived from this chemistry. Of all theapproaches to developing renewable polyols for polyurethane applications, the
100
90
80
70
60
50
40
30
20
10
0
457 905 1353 1801
Mass (m / z)2249 2697n = 2n = 3 n = 4
n = 5
n = 6
n = 7n = 8
